Repository: jhin0410-lgtm/materials-data-analyzer

# materials_data_analyzer

## What This Project Is

`materials_data_analyzer` is a **Tabular Engineering Data Analysis & Virtual Experiment Screening Platform**.

It is a CLI-based analysis platform for CSV-style engineering datasets, including materials experiments, process-condition tables, quality data, reliability records, SPC datasets, and smart-factory-like logs.

The project focuses on this workflow:

```text
CSV engineering data
-> data validation
-> EDA / correlation / groupby analysis
-> target-feature relationship analysis
-> process / reliability / SPC / smart-factory analysis
-> data-driven virtual experiment screening
-> Markdown report generation
```

The simulation workflow is a data-driven screening aid. It uses observed target-feature relationships to compare candidate/scenario conditions. It is not physics simulation and does not replace engineering interpretation or validation experiments.

### Virtual Experiment Screening Quickstart

Use `data/sample/experiment_process.csv` as the training dataset and
`data/sample/candidate_conditions.csv` as the candidate condition table.
The sample candidate table includes `candidate_id`, the required feature
columns, and an extra `note` column that is preserved in the outputs.

The main v0.9 screening outputs are:

- `candidate_predictions.csv`: candidate-level predictions, validation status, and warning counts.
- `candidate_domain_warnings.csv`: feature min/max range warnings based on the training data.

# NIST AM-Bench 2018-02 Process–Characterization Case Study

## Purpose

This case study is the first real-data use of the cross-repository
characterization-feature handoff. It links explicit laser-processing conditions
to source-reported optical-microscopy melt-pool measurements through one stable
`sample_id` per AMMT trace.

It is deliberately small and complete: ten traces, three process conditions,
trace-level width/depth measurements, deterministic integration, descriptive
summaries, plots, and a scientific closeout. It does not train a predictive
model.

## Official Sources

- NIST benchmark description:
  `https://www.nist.gov/ambench/amb2018-02-description`
- NIST transverse cross-section results and Table 2 values:
  `https://www.nist.gov/ambench/chal-amb2018-02-mp-xsection`
- NIST Public Data Repository optical-micrograph record:
  `https://doi.org/10.18434/mds2-3830`
- Associated experiment publication:
  `https://doi.org/10.1007/s40192-020-00169-1`

The tracked numeric tables were manually transcribed from the official NIST
results page and checked against the published case-level means and standard
deviations. No optical image or third-party paper content is redistributed.

The PDR record is versioned. At implementation time the latest listed release
was `1.0.3` dated 2026-01-05. The trace-level process and measurement values in
this repository come from the NIST benchmark/result webpages, not from parsing
the PDR image files.

## Experimental Context

- Material: nickel-based superalloy IN625.
- System: NIST Additive Manufacturing Metrology Testbed (`AMMT`).
- Geometry: individual laser scan tracks on a bare substrate without powder.
- Cases:
  - A: actual power 137.9 W, scan speed 400 mm/s, traces 5–7;
  - B: actual power 179.2 W, scan speed 800 mm/s, traces 8–10;
  - C: actual power 179.2 W, scan speed 1200 mm/s, traces 1–4.
- Characterization: polished transverse cross sections measured using the
  microscope-control metrology mode reported by NIST.
- Reported individual-measurement uncertainty: approximately 0.5 µm.

The corrected AMMT laser powers are used. Commanded powers are not substituted
for the source-reported actual powers.

## Tracked Inputs

### `source_process_conditions.csv`

One row per trace with:

- stable `sample_id`;
- case and trace identifiers;
- corrected actual laser power;
- scan speed;
- system and material.

### `source_melt_pool_measurements.csv`

One row per trace with source-reported:

- melt-pool width mean and within-measurement standard deviation;
- melt-pool depth mean and within-measurement standard deviation.

These standard-deviation columns are the NIST-reported microscope measurement
statistics for each trace. They are distinct from the between-trace standard
deviations recomputed for each process case.

## Reproduction

```powershell
python scripts/build_nist_ambench_2018_02_case_study.py `
  --output outputs/nist_ambench_2018_02
```

The command performs no network access. It verifies the two tracked source
tables, converts the measurement table to the stable 12-column
characterization-feature contract, runs the explicit `sample_id` handoff, and
writes descriptive outputs.

## Integrity Verification

After generation, verify that the existing output directory still matches its
source and handoff evidence:

```powershell
python scripts/verify_nist_ambench_2018_02_case_study.py `
  --output outputs/nist_ambench_2018_02
```

The verifier checks:

File: data/case_studies/nist_ambench_2018_02/process_metadata_context.json
{
  "schema_version": "1.0",
  "case_study_id": "nist_ambench_2018_02_process_characterization",
  "context_type": "official_process_metadata_corrections",
  "source": {
    "organization": "National Institute of Standards and Technology",
    "benchmark_description_url": "https://www.nist.gov/ambench/amb2018-02-description",
    "challenge_corrections_url": "https://www.nist.gov/ambench/challenges-and-descriptions",
    "cross_section_results_url": "https://www.nist.gov/ambench/chal-amb2018-02-mp-xsection",
    "dataset_doi": "10.18434/mds2-3830",
    "associated_publication_doi": "10.1007/s40192-020-00169-1",
    "accessed_date": "2026-07-28",
    "provenance_status": "manually_transcribed_from_official_nist_pages"
  },
  "laser_power_calibration": {
    "status": "corrected_after_experiment",
    "analysis_power_field": "actual_laser_power_w",
    "commanded_power_substituted_for_actual": false,
    "case_mappings": {
      "A": {
        "commanded_laser_power_w": 150.0,
        "actual_laser_power_w": 137.9,
        "scan_speed_mm_s": 400.0
      },
      "B": {
        "commanded_laser_power_w": 195.0,
        "actual_laser_power_w": 179.2,
        "scan_speed_mm_s": 800.0
      },
      "C": {
        "commanded_laser_power_w": 195.0,
        "actual_laser_power_w": 179.2,
        "scan_speed_mm_s": 1200.0
      }
    }
  },
  "laser_spot_size": {
    "system": "AMMT",
    "legacy_reported_fwhm_um": 45.0,
    "corrected_fwhm_um": 100.0,
    "corrected_d4sigma_diameter_um": 170.0,
    "correction_status": "official_nist_post_experiment_correction",
    "used_in_linear_energy_descriptor": false,
    "measurement_values_revised_by_spot_size_correction": false
  },
  "usage_contract": {
    "tracked_process_table_remains_source_of_trace_level_actual_power_and_speed": true,
    "context_is_not_an_additional_process_condition": true,
    "context_is_not_a_response_measurement": true,
    "context_must_not_upgrade_evidence_level": true,
    "context_must_not_be_used_to_infer_absorptivity_or_volumetric_energy_density": true
  },
  "scientific_boundary": {
    "evidence_level": "Diagnostic",
    "supported": [
      "preservation of official commanded-to-actual AMMT power corrections",
      "preservation of official AMMT laser-spot-size correction context",
      "traceable interpretation of the existing three process conditions"
    ],
    "unsupported": [
      "causal attribution to commanded power, actual power, or spot size",
      "volumetric energy-density calculation",
      "retroactive remeasurement of source-reported melt-pool geometry",
      "predictive modeling or process optimization"
    ]
  }
}
