Repository: jhin0410-lgtm/materials-data-analyzer

# materials_data_analyzer

## What This Project Is

`materials_data_analyzer` is a **Tabular Engineering Data Analysis & Virtual Experiment Screening Platform**.

It is a CLI-based analysis platform for CSV-style engineering datasets, including materials experiments, process-condition tables, quality data, reliability records, SPC datasets, and smart-factory-like logs.

The project focuses on this workflow:

```text
CSV engineering data
-> data validation
-> EDA / correlation / groupby analysis
-> target-feature relationship analysis
-> process / reliability / SPC / smart-factory analysis
-> data-driven virtual experiment screening
-> Markdown report generation
```

The simulation workflow is a data-driven screening aid. It uses observed target-feature relationships to compare candidate/scenario conditions. It is not physics simulation and does not replace engineering interpretation or validation experiments.

### Virtual Experiment Screening Quickstart

Use `data/sample/experiment_process.csv` as the training dataset and
`data/sample/candidate_conditions.csv` as the candidate condition table.
The sample candidate table includes `candidate_id`, the required feature
columns, and an extra `note` column that is preserved in the outputs.

The main v0.9 screening outputs are:

- `candidate_predictions.csv`: candidate-level predictions, validation status, and warning counts.
- `candidate_domain_warnings.csv`: feature min/max range warnings based on the training data.
- `candidate_ranking.csv`: goal-based candidate ranking for screening review.
- `simulation_report.md`: Markdown summary of validation, predictions, warnings, ranking, limitations, and suggested next checks.

Run virtual experiment screening without a scenario CSV:

```powershell
python src/process_data.py --mode simulation --input data/sample/experiment_process.csv --target yield_percent --features process_temp_c process_time_min pressure_mpa thickness_um --design-method random --design-samples 100 --run-name demo_virtual_experiment
```

Run tests:

```powershell
python -m pytest
```

## Real-Data Case Studies

The repository currently includes four representative real-data case studies:

- Kaggle NASA Li-ion Battery
- Battery Archive
- Materials Project
- Smart Factory / UCI SECOM

It also includes a v1.5 reliability/risk planning track with a completed
Backblaze access gate, full-year normalization audit, and readiness
reassessment for future asset-level datasets.

These case studies demonstrate source-specific preparation and validation
workflows. They are not the core product identity; the core project remains a
Tabular Engineering Data Analysis & Virtual Experiment Screening Platform.

### Materials Project

The Materials Project work includes a compact 50-row descriptive screening
pilot and a v1.3 exact-provenance validation case study over an 838-row
Fe/Si-containing multinary calculated-property table. It demonstrates:

- Reconstructed query, provenance, schema, and data-quality contracts
- Conservative normalization and compact quality summaries
- Deterministic calculated-property screening
- Descriptive energy-above-hull ranking without ML prediction
- 60 composition-only physical descriptors
- Group-aware baseline validation by reduced formula and chemical system
- Applicability-domain, error-structure, and claim-boundary diagnostics
- Conservative release closeout with weak/limited predictive results preserved

This case study does not claim novel materials discovery, direct DFT execution,
synthesis feasibility, experimental validation, or generalizable model
performance. The v1.3 conclusion is that composition-only prediction remained
weak, group-aware generalization was limited, and observed-property descriptive
screening remains reproducible. Reproduction commands and interpretation notes
live in:

- [`data/case_studies/materials_project/README.md`](data/case_studies/materials_project/README.md)

# NIST AM-Bench 2018-02 compact source package

This directory contains a compact, manually transcribed table from the official
NIST AM-Bench 2018-02 melt-pool cross-section results and a source contract that
binds the table to the official pages and DOI.

Files:

- `trace_measurements.csv`: ten trace-level process and reported optical
  cross-section measurement rows;
- `source_contract.json`: source identity, checksum, case definitions, corrected
  metadata, reported class summaries, and scientific claim boundary.

The CSV is not a raw instrument export and does not replace the public NIST data
record. The official raw images and other AM-Bench artifacts are not copied into
this repository.

Run the complete case study from the repository root:

```powershell
python scripts/run_nist_ambench_single_track_case_study.py `
  --output outputs/nist_ambench_2018_single_track
```

See `docs/NIST_AMBENCH_2018_SINGLE_TRACK_CASE_STUDY.md` for provenance,
validation, outputs, and scientific limitations.

File: data/case_studies/nist_ambench_2018_single_track/source_contract.json
{
  "case_study_id": "nist_ambench_2018_02_single_track",
  "cases": {
    "A": {
      "calibrated_laser_power_w": 137.9,
      "commanded_laser_power_w": 150.0,
      "reported_class_depth_mean_um": 42.5,
      "reported_class_depth_std_dev_um": 1.7,
      "reported_class_width_mean_um": 147.9,
      "reported_class_width_std_dev_um": 3.7,
      "scan_speed_mm_s": 400.0,
      "trace_numbers": [
        5,
        6,
        7
      ]
    },
    "B": {
      "calibrated_laser_power_w": 179.2,
      "commanded_laser_power_w": 195.0,
      "reported_class_depth_mean_um": 36.0,
      "reported_class_depth_std_dev_um": 1.9,
      "reported_class_width_mean_um": 123.5,
      "reported_class_width_std_dev_um": 6.5,
      "scan_speed_mm_s": 800.0,
      "trace_numbers": [
        8,
        9,
        10
      ]
    },
    "C": {
      "calibrated_laser_power_w": 179.2,
      "commanded_laser_power_w": 195.0,
      "reported_class_depth_mean_um": 29.6,
      "reported_class_depth_std_dev_um": 0.6,
      "reported_class_width_mean_um": 106.0,
      "reported_class_width_std_dev_um": 1.4,
      "scan_speed_mm_s": 1200.0,
      "trace_numbers": [
        1,
        2,
        3,
        4
      ]
    }
  },
  "experiment": {
    "corrected_spot_size_fwhm_um": 100.0,
    "individual_measurement_uncertainty_estimate_um": 0.5,
    "legacy_reported_spot_size_fwhm_um": 45.0,
    "machine": "NIST_AMMT",
    "material": "IN625",
    "measurement_instrument": "optical_microscopy",
    "measurement_method": "nist_reported_microscope_metrology_mode",
    "spot_size_correction_note": "The current NIST description and challenge notice correct the AMMT spot size to 100 um FWHM. The older result table shows 45 um; both values are preserved, and the corrected value is used in the process table.",
    "trace_numbers": [
      1,
      2,
      3,
      4,
      5,
      6,
      7,
      8,
      9,
      10
    ]
  },
  "provenance_status": "manual_transcription_from_official_nist_result_table",
  "schema_version": "1.0",
  "scientific_boundary": {
    "status": "diagnostic",
    "supported": [
      "reproduction of the official ten-row process and reported cross-section table",
      "sample-id-based process-to-characterization handoff",
      "descriptive comparison among the three reported process settings"
    ],
    "unsupported": [
      "causal process optimization",
      "predictive model validation",
      "independent image remeasurement",
      "generalization beyond the reported IN625 AMMT traces"
    ]
  },
  "source": {
    "access_status": "public_official_nist_record",
    "accessed_date": "2026-07-27",
    "associated_publication_doi": "10.1007/s40192-020-00169-1",
    "citation_guidance_url": "https://www.nist.gov/ambench/direct-am-bench-data-links-and-referencing-guidance",
    "correction_notice_url": "https://www.nist.gov/ambench/challenges-and-descriptions",
    "data_record_doi": "10.18434/mds2-3830",
    "data_record_url": "https://data.nist.gov/od/id/mds2-3830",
    "experiment_description_url": "https://www.nist.gov/ambench/amb2018-02-description",
    "measurement_results_url": "https://www.nist.gov/ambench/chal-amb2018-02-mp-xsection",
    "organization": "National Institute of Standards and Technology",
    "terms_url": "https://www.nist.gov/open/copyright-fair-use-and-licensing-statements-srd-data-software-and-technical-series-publications"
  },
  "title": "NIST AM-Bench 2018-02 IN625 single-track process-to-cross-section case study",
  "tracked_source_table": {
    "path": "data/case_studies/nist_ambench_2018_single_track/trace_measurements.csv",
    "row_count": 10,
    "sha256": "596f276cc2b1eb76c24dbb25579c20346ec792977b253f3d6db31d289e43723d",
    "transcription_note": "Values were transcribed from the official NIST Table 1 and Table 2 pages. The tracked CSV is not a raw instrument export."
  }
}
