Repository: jhin0410-lgtm/materials-data-analyzer

# materials_data_analyzer

## What This Project Is

`materials_data_analyzer` is a **Tabular Engineering Data Analysis & Virtual Experiment Screening Platform**.

It is a CLI-based analysis platform for CSV-style engineering datasets, including materials experiments, process-condition tables, quality data, reliability records, SPC datasets, and smart-factory-like logs.

The project focuses on this workflow:

```text
CSV engineering data
-> data validation
-> EDA / correlation / groupby analysis
-> target-feature relationship analysis
-> process / reliability / SPC / smart-factory analysis
-> data-driven virtual experiment screening
-> Markdown report generation
```

The simulation workflow is a data-driven screening aid. It uses observed target-feature relationships to compare candidate/scenario conditions. It is not physics simulation and does not replace engineering interpretation or validation experiments.

### Virtual Experiment Screening Quickstart

Use `data/sample/experiment_process.csv` as the training dataset and
`data/sample/candidate_conditions.csv` as the candidate condition table.
The sample candidate table includes `candidate_id`, the required feature
columns, and an extra `note` column that is preserved in the outputs.

The main v0.9 screening outputs are:

- `candidate_predictions.csv`: candidate-level predictions, validation status, and warning counts.
- `candidate_domain_warnings.csv`: feature min/max range warnings based on the training data.

# Processed Data

This folder contains generated or curated case-study summary artifacts.

Processed files are not raw data. They should be derived from documented source data through loader scripts, inspection scripts, or analyzer workflows. Large raw datasets, source archives, API responses, and credentials should not be stored here.

## Kaggle NASA Battery Case Study Summaries

The following files are the main processed artifacts for the Kaggle NASA battery case study:

```text
kaggle_nasa_battery_cycle_summary.csv
kaggle_nasa_battery_cycle_summary_analysis_ready.csv
kaggle_nasa_battery_quality_summary.csv
kaggle_nasa_battery_discharge_features.csv
kaggle_nasa_battery_analysis_ready_with_features.csv
kaggle_battery_simulation_comparison.csv
```

Roles:

- `kaggle_nasa_battery_cycle_summary.csv`: full quality-audited discharge cycle summary from Kaggle metadata.
- `kaggle_nasa_battery_cycle_summary_analysis_ready.csv`: analysis-ready subset filtered to normal retention-quality rows.
- `kaggle_nasa_battery_quality_summary.csv`: battery-level quality summary used to inspect warning rates and retention ranges.
- `kaggle_nasa_battery_discharge_features.csv`: scalar features extracted from raw discharge CSV files, such as voltage/current/temperature/duration summaries.
- `kaggle_nasa_battery_analysis_ready_with_features.csv`: analysis-ready metadata summary joined with discharge-derived scalar features.
- `kaggle_battery_simulation_comparison.csv`: summary table comparing selected simulation runs.

## Materials Project Case Study Summaries

Compact reproducibility artifacts for the Materials Project v1.2 pilot and
v1.3 validation closeout include:

```text
materials_project_query_manifest.json
materials_project_property_inventory.csv
materials_project_quality_summary.csv
materials_project_screening_summary.csv
materials_project_v1_3_acquisition_manifest.json
materials_project_v1_3_acquisition_summary.csv
materials_project_v1_3_descriptor_inventory.csv
materials_project_v1_3_descriptor_redundancy_summary.csv
materials_project_v1_3_composition_ambiguity_summary.csv
materials_project_v1_3_target_suitability_summary.csv
materials_project_v1_3_split_readiness_summary.csv
materials_project_v1_3_group_inventory.csv
materials_project_v1_3_validation_metrics.csv
materials_project_v1_3_model_comparison_summary.csv
materials_project_v1_3_split_diagnostics.csv
materials_project_v1_3_screening_metrics_summary.csv
materials_project_v1_3_applicability_summary.csv
materials_project_v1_3_error_structure_summary.csv
materials_project_v1_3_claim_boundary.csv
materials_project_v1_3_trust_conclusion.csv
materials_physics_v2_2_feature_definitions.csv
materials_physics_v2_2_property_source_metadata.json
materials_physics_v2_2_feature_coverage_summary.csv
materials_physics_v2_2_feature_use_evidence.json
materials_physics_v2_2_predictive_comparison_summary.csv
materials_physics_v2_2_predictive_value_decision.json
materials_physics_v2_2_report_summary.md
materials_project_v2_2_acquisition_scope_summary.json
materials_project_v2_2_structure_coverage_summary.csv
materials_project_v2_2_structure_adapter_summary.json
materials_project_v2_2_operator_snapshot.json
materials_project_v2_2_4_structure_enrichment_summary.json
materials_project_v2_2_4_snapshot_alignment_summary.csv
materials_project_v2_2_4_structure_coverage_summary.csv
materials_project_v2_2_4_descriptor_definition_snapshot.csv
materials_project_v2_2_4_descriptor_coverage_summary.csv

File: data/processed/battery_archive_cycle_series_summary.csv (part 1 of 2)
cycle_series_id,zip_file,internal_csv_path,file_name,source,cell_id,chemistry,form_factor,temperature_C,soc_window,charge_c_rate,discharge_c_rate,capacity_unit,total_rows,valid_cycle_rows,warning_rows,invalid_rows,min_cycle_index,max_cycle_index,baseline_capacity,baseline_cycle_count,baseline_method,baseline_status,initial_retention_pct,final_retention_pct,min_retention_pct,first_cycle_below_80pct,persistent_cycle_below_80pct,first_cycle_below_70pct,persistent_cycle_below_70pct,reached_80pct_threshold,reached_70pct_threshold,observed_censored_80pct,observed_censored_70pct,has_duplicate_cycle_index,has_nonmonotonic_cycle_index,mixed_capacity_unit,data_quality_status,data_quality_message
ba_6d34b56fe5e1,CALCE.zip,CALCE/CALCE_CX2-16_prism_LCO_25C_0-100_0.5-0.5C_a_cycle_data.csv,CALCE_CX2-16_prism_LCO_25C_0-100_0.5-0.5C_a_cycle_data.csv,CALCE,CALCE_CX2-16,LCO,prism,25.0,0-100,0.5,0.5,Ah,2016,2007,9,0,1.0,2016.0,1.269,5,first_5_valid_discharge_capacity_median_by_cycle_index,valid,99.92119779353823,65.24822695035462,0.0,97.0,1125.0,97.0,1817.0,True,True,False,False,False,False,False,has_warnings,9 warning rows;80pct threshold reached
ba_334170583484,CALCE.zip,CALCE/CALCE_CX2-25_prism_LCO_25C_0-100_0.5-0.5C_b_cycle_data.csv,CALCE_CX2-25_prism_LCO_25C_0-100_0.5-0.5C_b_cycle_data.csv,CALCE,CALCE_CX2-25,LCO,prism,25.0,0-100,0.5,0.5,Ah,1815,1805,10,0,1.0,1815.0,1.364,5,first_5_valid_discharge_capacity_median_by_cycle_index,valid,99.9266862170088,40.68914956011731,0.0,86.0,794.0,86.0,1440.0,True,True,False,False,False,False,False,has_warnings,10 warning rows;80pct threshold reached
ba_12225b471394,CALCE.zip,CALCE/CALCE_CX2-33_prism_LCO_25C_0-100_0.5-0.5C_d_cycle_data.csv,CALCE_CX2-33_prism_LCO_25C_0-100_0.5-0.5C_d_cycle_data.csv,CALCE,CALCE_CX2-33,LCO,prism,25.0,0-100,0.5,0.5,Ah,1701,1688,13,0,1.0,1701.0,1.292,5,first_5_valid_discharge_capacity_median_by_cycle_index,valid,100.0,43.343653250774,0.0,22.0,830.0,22.0,1358.0,True,True,False,False,False,False,False,has_warnings,13 warning rows;80pct threshold reached
ba_f85d608bad8e,CALCE.zip,CALCE/CALCE_CX2-34_prism_LCO_25C_0-100_0.5-0.5C_e_cycle_data.csv,CALCE_CX2-34_prism_LCO_25C_0-100_0.5-0.5C_e_cycle_data.csv,CALCE,CALCE_CX2-34,LCO,prism,25.0,0-100,0.5,0.5,Ah,1735,1726,9,0,1.0,1735.0,1.354,5,first_5_valid_discharge_capacity_median_by_cycle_index,valid,100.0,41.28508124076809,0.0,92.0,657.0,92.0,1010.0,True,True,False,False,False,False,False,has_warnings,9 warning rows;80pct threshold reached
ba_6e3fa5c1e182,CALCE.zip,CALCE/CALCE_CX2-36_prism_LCO_25C_0-100_0.5-0.5C_f_cycle_data.csv,CALCE_CX2-36_prism_LCO_25C_0-100_0.5-0.5C_f_cycle_data.csv,CALCE,CALCE_CX2-36,LCO,prism,25.0,0-100,0.5,0.5,Ah,1971,1961,10,0,1.0,1971.0,1.359,5,first_5_valid_discharge_capacity_median_by_cycle_index,valid,99.70566593083149,39.80868285504047,0.0,95.0,605.0,95.0,976.0,True,True,False,False,False,False,False,has_warnings,10 warning rows;80pct threshold reached
ba_6846490e9cd9,CALCE.zip,CALCE/CALCE_CX2-37_prism_LCO_25C_0-100_0.5-0.5C_g_cycle_data.csv,CALCE_CX2-37_prism_LCO_25C_0-100_0.5-0.5C_g_cycle_data.csv,CALCE,CALCE_CX2-37,LCO,prism,25.0,0-100,0.5,0.5,Ah,1281,1275,6,0,1.0,1281.0,1.364,5,first_5_valid_discharge_capacity_median_by_cycle_index,valid,100.1466275659824,60.190615835777116,0.0,71.0,689.0,95.0,1025.0,True,True,False,False,False,False,False,has_warnings,6 warning rows;80pct threshold reached
ba_94fa57a51266,CALCE.zip,CALCE/CALCE_CX2-38_prism_LCO_25C_0-100_0.5-0.5C_h_cycle_data.csv,CALCE_CX2-38_prism_LCO_25C_0-100_0.5-0.5C_h_cycle_data.csv,CALCE,CALCE_CX2-38,LCO,prism,25.0,0-100,0.5,0.5,Ah,1961,1952,9,0,1.0,1961.0,1.361,5,first_5_valid_discharge_capacity_median_by_cycle_index,valid,100.07347538574578,24.76120499632623,0.0,94.0,665.0,94.0,941.0,True,True,False,False,False,False,False,has_warnings,9 warning rows;80pct threshold reached
ba_ff84834f64a2,HNEI.zip,HNEI/HNEI_18650_NMC_LCO_25C_0-100_0.5-1.5C_a_cycle_data.csv,HNEI_18650_NMC_LCO_25C_0-100_0.5-1.5C_a_cycle_data.csv,HNEI,unknown,NMC_LCO,18650,25.0,0-100,0.5,1.5,Ah,1101,1082,19,0,1.0,1113.0,2.869,5,first_5_valid_discharge_capacity_median_by_cycle_index,valid,35.169048448936906,75.46183339142559,0.0,1.0,241.0,1.0,369.0,True,True,False,False,False,False,False,has_warnings,19 warning rows;80pct threshold reached
ba_abae48c3f923,HNEI.zip,HNEI/HNEI_18650_NMC_LCO_25C_0-100_0.5-1.5C_b_cycle_data.csv,HNEI_18650_NMC_LCO_25C_0-100_0.5-1.5C_b_cycle_data.csv,HNEI,unknown,NMC_LCO,18650,25.0,0-100,0.5,1.5,Ah,1104,1084,20,0,1.0,1108.0,2.857,5,first_5_valid_discharge_capacity_median_by_cycle_index,valid,35.42177108855443,73.57367868393419,0.0,1.0,197.0,1.0,364.0,True,True,False,False,False,False,False,has_warnings,20 warning rows;80pct threshold reached
ba_b65edf6cf1ce,HNEI.zip,HNEI/HNEI_18650_NMC_LCO_25C_0-100_0.5-1.5C_c_cycle_data.csv,HNEI_18650_NMC_LCO_25C_0-100_0.5-1.5C_c_cycle_data.csv,HNEI,unknown,NMC_LCO,18650,25.0,0-100,0.5,1.5,Ah,1103,1084,19,0,1.0,1108.0,2.839,5,first_5_valid_discharge_capacity_median_by_cycle_index,valid,35.082775625220144,74.18104966537513,0.0,1.0,245.0,1.0,364.0,True,True,False,False,False,False,False,has_warnings,19 warning rows;80pct threshold reached
ba_16796b2c96b1,HNEI.zip,HNEI/HNEI_18650_NMC_LCO_25C_0-100_0.5-1.5C_d_cycle_data.csv,HNEI_18650_NMC_LCO_25C_0-100_0.5-1.5C_d_cycle_data.csv,HNEI,unknown,NMC_LCO,18650,25.0,0-100,0.5,1.5,Ah,1105,1085,20,0,1.0,1108.0,2.834,5,first_5_valid_discharge_capacity_median_by_cycle_index,valid,35.250529287226534,74.27664079040225,0.0,1.0,249.0,1.0,364.0,True,True,False,False,False,False,False,has_warnings,20 warning rows;80pct threshold reached
ba_6da9449b3c8f,HNEI.zip,HNEI/HNEI_18650_NMC_LCO_25C_0-100_0.5-1.5C_e_cycle_data.csv,HNEI_18650_NMC_LCO_25C_0-100_0.5-1.5C_e_cycle_data.csv,HNEI,unknown,NMC_LCO,18650,25.0,0-100,0.5,1.5,Ah,1101,1082,19,0,1.0,1134.0,2.842,5,first_5_valid_discharge_capacity_median_by_cycle_index,valid,35.53835327234342,72.02674173117524,0.0,1.0,248.0,1.0,364.0,True,True,False,False,False,False,False,has_warnings,19 warning rows;80pct threshold reached
ba_717e870856e6,HNEI.zip,HNEI/HNEI_18650_NMC_LCO_25C_0-100_0.5-1.5C_f_cycle_data.csv,HNEI_18650_NMC_LCO_25C_0-100_0.5-1.5C_f_cycle_data.csv,HNEI,unknown,NMC_LCO,18650,25.0,0-100,0.5,1.5,Ah,1103,1082,21,0,1.0,1103.0,2.845,5,first_5_valid_discharge_capacity_median_by_cycle_index,valid,35.676625659050956,66.36203866432336,0.0,1.0,228.0,1.0,364.0,True,True,False,False,False,False,False,has_warnings,21 warning rows;80pct threshold reached
ba_8f36725b2bf9,HNEI.zip,HNEI/HNEI_18650_NMC_LCO_25C_0-100_0.5-1.5C_g_cycle_data.csv,HNEI_18650_NMC_LCO_25C_0-100_0.5-1.5C_g_cycle_data.csv,HNEI,unknown,NMC_LCO,18650,25.0,0-100,0.5,1.5,Ah,1104,1085,19,0,1.0,1108.0,2.843,5,first_5_valid_discharge_capacity_median_by_cycle_index,valid,35.49067886035877,68.90608512135069,0.0,1.0,237.0,1.0,365.0,True,True,False,False,False,False,False,has_warnings,19 warning rows;80pct threshold reached
ba_d0d1c2c98171,HNEI.zip,HNEI/HNEI_18650_NMC_LCO_25C_0-100_0.5-1.5C_j_cycle_data.csv,HNEI_18650_NMC_LCO_25C_0-100_0.5-1.5C_j_cycle_data.csv,HNEI,unknown,NMC_LCO,18650,25.0,0-100,0.5,1.5,Ah,1105,1084,21,0,1.0,1105.0,2.868,5,first_5_valid_discharge_capacity_median_by_cycle_index,valid,35.28591352859136,73.22175732217573,0.0,1.0,237.0,1.0,364.0,True,True,False,False,False,False,False,has_warnings,21 warning rows;80pct threshold reached
ba_2b99dfda5a57,HNEI.zip,HNEI/HNEI_18650_NMC_LCO_25C_0-100_0.5-1.5C_l_cycle_data.csv,HNEI_18650_NMC_LCO_25C_0-100_0.5-1.5C_l_cycle_data.csv,HNEI,unknown,NMC_LCO,18650,25.0,0-100,0.5,1.5,Ah,1103,1084,19,0,1.0,1108.0,2.841,5,first_5_valid_discharge_capacity_median_by_cycle_index,valid,35.163674762407595,70.04575853572686,0.0,1.0,224.0,1.0,364.0,True,True,False,False,False,False,False,has_warnings,19 warning rows;80pct threshold reached
ba_223d2b385b14,HNEI.zip,HNEI/HNEI_18650_NMC_LCO_25C_0-100_0.5-1.5C_m_cycle_data.csv,HNEI_18650_NMC_LCO_25C_0-100_0.5-1.5C_m_cycle_data.csv,HNEI,unknown,NMC_LCO,18650,25.0,0-100,0.5,1.5,Ah,1102,1084,18,0,1.0,1108.0,2.851,5,first_5_valid_discharge_capacity_median_by_cycle_index,valid,35.46124166958962,75.06138197123818,0.0,1.0,225.0,1.0,364.0,True,True,False,False,False,False,False,has_warnings,18 warning rows;80pct threshold reached
ba_5c8bf5332847,HNEI.zip,HNEI/HNEI_18650_NMC_LCO_25C_0-100_0.5-1.5C_n_cycle_data.csv,HNEI_18650_NMC_LCO_25C_0-100_0.5-1.5C_n_cycle_data.csv,HNEI,unknown,NMC_LCO,18650,25.0,0-100,0.5,1.5,Ah,1104,1082,22,0,1.0,1108.0,2.852,5,first_5_valid_discharge_capacity_median_by_cycle_index,valid,35.37868162692847,375.38569424964936,0.0,1.0,239.0,1.0,364.0,True,True,False,False,False,False,False,has_warnings,22 warning rows;80pct threshold reached
ba_571a6ca83c02,HNEI.zip,HNEI/HNEI_18650_NMC_LCO_25C_0-100_0.5-1.5C_o_cycle_data.csv,HNEI_18650_NMC_LCO_25C_0-100_0.5-1.5C_o_cycle_data.csv,HNEI,unknown,NMC_LCO,18650,25.0,0-100,0.5,1.5,Ah,1106,1083,23,0,1.0,1108.0,2.853,5,first_5_valid_discharge_capacity_median_by_cycle_index,valid,35.261128636522955,353.38240448650544,0.0,1.0,246.0,1.0,364.0,True,True,False,False,False,False,False,has_warnings,23 warning rows;80pct threshold reached
ba_5bd04a1d75da,HNEI.zip,HNEI/HNEI_18650_NMC_LCO_25C_0-100_0.5-1.5C_p_cycle_data.csv,HNEI_18650_NMC_LCO_25C_0-100_0.5-1.5C_p_cycle_data.csv,HNEI,unknown,NMC_LCO,18650,25.0,0-100,0.5,1.5,Ah,1106,1082,24,0,1.0,1108.0,2.846,5,first_5_valid_discharge_capacity_median_by_cycle_index,valid,36.366830639494026,350.843288826423,0.0,1.0,247.0,1.0,364.0,True,True,False,False,False,False,False,has_warnings,24 warning rows;80pct threshold reached
ba_7b349dbcfd93,HNEI.zip,HNEI/HNEI_18650_NMC_LCO_25C_0-100_0.5-1.5C_s_cycle_data.csv,HNEI_18650_NMC_LCO_25C_0-100_0.5-1.5C_s_cycle_data.csv,HNEI,unknown,NMC_LCO,18650,25.0,0-100,0.5,1.5,Ah,1101,1077,24,0,1.0,1114.0,2.852,5,first_5_valid_discharge_capacity_median_by_cycle_index,valid,35.34361851332399,495.5820476858345,0.0,1.0,221.0,1.0,364.0,True,True,False,False,False,False,False,has_warnings,24 warning rows;80pct threshold reached
ba_2a32fc44b540,HNEI.zip,HNEI/HNEI_18650_NMC_LCO_25C_0-100_0.5-1.5C_t_cycle_data.csv,HNEI_18650_NMC_LCO_25C_0-100_0.5-1.5C_t_cycle_data.csv,HNEI,unknown,NMC_LCO,18650,25.0,0-100,0.5,1.5,Ah,1080,1058,22,0,1.0,1112.0,2.844,5,first_5_valid_discharge_capacity_median_by_cycle_index,valid,35.58368495077356,362.2011251758087,0.0,1.0,196.0,1.0,366.0,True,True,False,False,False,False,False,has_warnings,22 warning rows;80pct threshold reached
ba_8b5bde052d69,Michigan Expansion.zip,Michigan Expansion/MICH_01R_pouch_NMC_25C_0-100_0.2-0.2C_cycle_data.csv,MICH_01R_pouch_NMC_25C_0-100_0.2-0.2C_cycle_data.csv,Michigan Expansion,MICH_01R,NMC,pouch,25.0,0-100,0.2,0.2,Ah,379,377,2,0,1.0,379.0,4.868,5,first_5_valid_discharge_capacity_median_by_cycle_index,valid,100.10271158586687,70.74774034511093,0.0,58.0,299.0,58.0,,True,True,False,False,False,False,False,has_warnings,2 warning rows;80pct threshold reached
ba_3e21cf0c00ca,Michigan Expansion.zip,Michigan Expansion/MICH_02C_pouch_NMC_-5C_0-100_0.2-0.2C_cycle_data.csv,MICH_02C_pouch_NMC_-5C_0-100_0.2-0.2C_cycle_data.csv,Michigan Expansion,MICH_02C,NMC,pouch,-5.0,0-100,0.2,0.2,Ah,293,286,7,0,1.0,293.0,4.304,5,first_5_valid_discharge_capacity_median_by_cycle_index,valid,100.16263940520444,0.0,0.0,19.0,,19.0,,True,True,False,False,False,False,False,has_warnings,7 warning rows;80pct threshold reached
ba_f9a0fd885cac,Michigan Expansion.zip,Michigan Expansion/MICH_03H_pouch_NMC_45C_0-100_0.2-0.2C_cycle_data.csv,MICH_03H_pouch_NMC_45C_0-100_0.2-0.2C_cycle_data.csv,Michigan Expansion,MICH_03H,NMC,pouch,45.0,0-100,0.2,0.2,Ah,103,100,3,0,1.0,103.0,4.826,5,first_5_valid_discharge_capacity_median_by_cycle_index,valid,100.51802735184418,69.64359718193121,0.0,4.0,,9.0,,True,True,False,False,False,False,False,has_warnings,3 warning rows;80pct threshold reached
ba_76848f916e54,Michigan Expansion.zip,Michigan Expansion/MICH_04R_pouch_NMC_25C_0-100_1.5-1.5C_cycle_data.csv,MICH_04R_pouch_NMC_25C_0-100_1.5-1.5C_cycle_data.csv,Michigan Expansion,MICH_04R,NMC,pouch,25.0,0-100,1.5,1.5,Ah,327,327,0,0,1.0,327.0,4.62,5,first_5_valid_discharge_capacity_median_by_cycle_index,valid,100.1948051948052,64.78354978354977,64.78354978354977,227.0,227.0,295.0,295.0,True,True,False,False,False,False,False,analysis_candidate,80pct threshold reached
ba_3849462f24c2,Michigan Expansion.zip,Michigan Expansion/MICH_05C_pouch_NMC_-5C_0-100_1.5-1.5C_cycle_data.csv,MICH_05C_pouch_NMC_-5C_0-100_1.5-1.5C_cycle_data.csv,Michigan Expansion,MICH_05C,NMC,pouch,-5.0,0-100,1.5,1.5,Ah,573,573,0,0,1.0,573.0,3.666,5,first_5_valid_discharge_capacity_median_by_cycle_index,valid,100.1909438079651,25.968357883251496,25.80469176213857,288.0,288.0,370.0,370.0,True,True,False,False,False,False,False,analysis_candidate,80pct threshold reached
ba_1ad297ce5c84,Michigan Expansion.zip,Michigan Expansion/MICH_06H_pouch_NMC_45C_0-100_1.5-1.5C_cycle_data.csv,MICH_06H_pouch_NMC_45C_0-100_1.5-1.5C_cycle_data.csv,Michigan Expansion,MICH_06H,NMC,pouch,45.0,0-100,1.5,1.5,Ah,177,177,0,0,1.0,177.0,4.81,5,first_5_valid_discharge_capacity_median_by_cycle_index,valid,100.4989604989605,76.94386694386695,76.94386694386695,157.0,157.0,,,True,False,False,True,False,False,False,analysis_candidate,80pct threshold reached
ba_4b07cd80bf7c,Michigan Expansion.zip,Michigan Expansion/MICH_07R_pouch_NMC_25C_0-100_2-2C_cycle_data.csv,MICH_07R_pouch_NMC_25C_0-100_2-2C_cycle_data.csv,Michigan Expansion,MICH_07R,NMC,pouch,25.0,0-100,2.0,2.0,Ah,245,245,0,0,1.0,245.0,4.588,5,first_5_valid_discharge_capacity_median_by_cycle_index,valid,100.19616390584135,58.2824760244115,58.2824760244115,152.0,152.0,199.0,199.0,True,True,False,False,False,False,False,analysis_candidate,80pct threshold reached
ba_30e8da5fca3d,Michigan Expansion.zip,Michigan Expansion/MICH_08C_pouch_NMC_-5C_0-100_2-2C_cycle_data.csv,MICH_08C_pouch_NMC_-5C_0-100_2-2C_cycle_data.csv,Michigan Expansion,MICH_08C,NMC,pouch,-5.0,0-100,2.0,2.0,Ah,573,573,0,0,1.0,573.0,3.447,5,first_5_valid_discharge_capacity_median_by_cycle_index,valid,100.43516100957355,37.68494342906875,37.68494342906875,213.0,213.0,352.0,352.0,True,True,False,False,False,False,False,analysis_candidate,80pct threshold reached
ba_6da7e2af2c4d,Michigan Expansion.zip,Michigan Expansion/MICH_09H_pouch_NMC_45C_0-100_2-2C_cycle_data.csv,MICH_09H_pouch_NMC_45C_0-100_2-2C_cycle_data.csv,Michigan Expansion,MICH_09H,NMC,pouch,45.0,0-100,2.0,2.0,Ah,175,175,0,0,1.0,175.0,4.786,5,first_5_valid_discharge_capacity_median_by_cycle_index,valid,100.48056832427916,63.18428750522358,63.18428750522358,120.0,120.0,154.0,154.0,True,True,False,False,False,False,False,analysis_candidate,80pct threshold reached
ba_ffd6fc7781a7,Michigan Expansion.zip,Michigan Expansion/MICH_10R_pouch_NMC_25C_0-100_0.2-1.5C_cycle_data.csv,MICH_10R_pouch_NMC_25C_0-100_0.2-1.5C_cycle_data.csv,Michigan Expansion,MICH_10R,NMC,pouch,25.0,0-100,0.2,1.5,Ah,439,438,1,0,1.0,439.0,4.53,5,first_5_valid_discharge_capacity_median_by_cycle_index,valid,100.22075055187638,75.82781456953643,0.0,357.0,390.0,357.0,,True,True,False,False,False,False,False,has_warnings,1 warning rows;80pct threshold reached
ba_c819ba010930,Michigan Expansion.zip,Michigan Expansion/MICH_11C_pouch_NMC_-5C_0-100_0.2-1.5C_cycle_data.csv,MICH_11C_pouch_NMC_-5C_0-100_0.2-1.5C_cycle_data.csv,Michigan Expansion,MICH_11C,NMC,pouch,-5.0,0-100,0.2,1.5,Ah,540,536,4,0,1.0,540.0,3.634,5,first_5_valid_discharge_capacity_median_by_cycle_index,valid,100.13758943313154,73.52779306549257,0.0,38.0,326.0,38.0,,True,True,False,False,False,False,False,has_warnings,4 warning rows;80pct threshold reached
ba_6c2d391122d6,Michigan Expansion.zip,Michigan Expansion/MICH_12H_pouch_NMC_45C_0-100_0.2-1.5C_cycle_data.csv,MICH_12H_pouch_NMC_45C_0-100_0.2-1.5C_cycle_data.csv,Michigan Expansion,MICH_12H,NMC,pouch,45.0,0-100,0.2,1.5,Ah,182,174,8,0,1.0,182.0,4.849,5,first_5_valid_discharge_capacity_median_by_cycle_index,valid,100.47432460301093,0.0,0.0,8.0,136.0,8.0,180.0,True,True,False,False,False,False,False,has_warnings,8 warning rows;80pct threshold reached
ba_591500f6af86,Michigan Expansion.zip,Michigan Expansion/MICH_13R_pouch_NMC_25C_50-100_0.2-0.2C_cycle_data.csv,MICH_13R_pouch_NMC_25C_50-100_0.2-0.2C_cycle_data.csv,Michigan Expansion,MICH_13R,NMC,pouch,25.0,50-100,0.2,0.2,Ah,532,532,0,0,1.0,532.0,2.498,5,first_5_valid_discharge_capacity_median_by_cycle_index,valid,100.0,100.0,100.0,,,,,False,False,True,True,False,False,False,analysis_candidate,no strong quality warning
ba_e5c2b4887b82,Michigan Expansion.zip,Michigan Expansion/MICH_14C_pouch_NMC_-5C_50-100_0.2-0.2C_cycle_data.csv,MICH_14C_pouch_NMC_-5C_50-100_0.2-0.2C_cycle_data.csv,Michigan Expansion,MICH_14C,NMC,pouch,-5.0,50-100,0.2,0.2,Ah,452,448,4,0,1.0,452.0,2.498,5,first_5_valid_discharge_capacity_median_by_cycle_index,valid,100.0,84.14731785428341,0.0,31.0,,31.0,,True,True,False,False,False,False,False,has_warnings,4 warning rows;80pct threshold reached
ba_aa0972ecbe1a,Michigan Expansion.zip,Michigan Expansion/MICH_15H_pouch_NMC_45C_50-100_0.2-0.2C_cycle_data.csv,MICH_15H_pouch_NMC_45C_50-100_0.2-0.2C_cycle_data.csv,Michigan Expansion,MICH_15H,NMC,pouch,45.0,50-100,0.2,0.2,Ah,171,167,4,0,1.0,171.0,2.498,5,first_5_valid_discharge_capacity_median_by_cycle_index,valid,100.0,0.0,0.0,8.0,,17.0,,True,True,False,False,False,False,False,has_warnings,4 warning rows;80pct threshold reached
ba_9c164015d642,Michigan Expansion.zip,Michigan Expansion/MICH_16R_pouch_NMC_25C_50-100_0.2-1.5C_cycle_data.csv,MICH_16R_pouch_NMC_25C_50-100_0.2-1.5C_cycle_data.csv,Michigan Expansion,MICH_16R,NMC,pouch,25.0,50-100,0.2,1.5,Ah,532,532,0,0,1.0,532.0,2.489,5,first_5_valid_discharge_capacity_median_by_cycle_index,valid,100.0,100.0,100.0,,,,,False,False,True,True,False,False,False,analysis_candidate,no strong quality warning
ba_1a8cc31105a8,Michigan Expansion.zip,Michigan Expansion/MICH_17C_pouch_NMC_-5C_50-100_0.2-1.5C_cycle_data.csv,MICH_17C_pouch_NMC_-5C_50-100_0.2-1.5C_cycle_data.csv,Michigan Expansion,MICH_17C,NMC,pouch,-5.0,50-100,0.2,1.5,Ah,557,556,1,0,1.0,557.0,2.489,5,first_5_valid_discharge_capacity_median_by_cycle_index,valid,100.0,100.0,0.0,106.0,,106.0,,True,True,False,False,False,False,False,has_warnings,1 warning rows;80pct threshold reached
ba_6b2e22f083c4,Michigan Expansion.zip,Michigan Expansion/MICH_18H_pouch_NMC_45C_50-100_0.2-1.5C_cycle_data.csv,MICH_18H_pouch_NMC_45C_50-100_0.2-1.5C_cycle_data.csv,Michigan Expansion,MICH_18H,NMC,pouch,45.0,50-100,0.2,1.5,Ah,295,290,5,0,1.0,295.0,2.489,5,first_5_valid_discharge_capacity_median_by_cycle_index,valid,100.0,99.83929288871033,0.0,15.0,,15.0,,True,True,False,False,False,False,False,has_warnings,5 warning rows;80pct threshold reached
ba_d03cb499828d,Michigan Formation.zip,Michigan Formation/MICH_BLForm10_pouch_NMC_25C_0-100_1-1C_j_cycle_data.csv,MICH_BLForm10_pouch_NMC_25C_0-100_1-1C_j_cycle_data.csv,Michigan Formation,MICH_BLForm10,NMC,pouch,25.0,0-100,1.0,1.0,Ah,518,518,0,0,1.0,518.0,2.486,5,first_5_valid_discharge_capacity_median_by_cycle_index,valid,100.24135156878519,27.956556717618657,0.8045052292839903,53.0,326.0,53.0,371.0,True,True,False,False,False,False,False,analysis_candidate,80pct threshold reached
ba_2f117c4600e2,Michigan Formation.zip,Michigan Formation/MICH_BLForm11_pouch_NMC_25C_0-100_1-1C_a_cycle_data.csv,MICH_BLForm11_pouch_NMC_25C_0-100_1-1C_a_cycle_data.csv,Michigan Formation,MICH_BLForm11,NMC,pouch,25.0,0-100,1.0,1.0,Ah,450,450,0,0,1.0,450.0,2.386,5,first_5_valid_discharge_capacity_median_by_cycle_index,valid,102.84995808885165,47.69488683989941,4.652137468566639,53.0,329.0,53.0,377.0,True,True,False,False,False,False,False,analysis_candidate,80pct threshold reached
ba_ec6e37bf658b,Michigan Formation.zip,Michigan Formation/MICH_BLForm12_pouch_NMC_25C_0-100_1-1C_b_cycle_data.csv,MICH_BLForm12_pouch_NMC_25C_0-100_1-1C_b_cycle_data.csv,Michigan Formation,MICH_BLForm12,NMC,pouch,25.0,0-100,1.0,1.0,Ah,458,457,1,0,1.0,458.0,2.37,5,first_5_valid_discharge_capacity_median_by_cycle_index,valid,102.91139240506328,0.0,0.0,53.0,305.0,53.0,345.0,True,True,False,False,False,False,False,has_warnings,1 warning rows;80pct threshold reached
ba_957fc9fa2ee2,Michigan Formation.zip,Michigan Formation/MICH_BLForm13_pouch_NMC_25C_0-100_1-1C_c_cycle_data.csv,MICH_BLForm13_pouch_NMC_25C_0-100_1-1C_c_cycle_data.csv,Michigan Formation,MICH_BLForm13,NMC,pouch,25.0,0-100,1.0,1.0,Ah,463,462,1,0,1.0,463.0,2.388,5,first_5_valid_discharge_capacity_median_by_cycle_index,valid,102.59631490787271,0.0,0.0,53.0,298.0,53.0,335.0,True,True,False,False,False,False,False,has_warnings,1 warning rows;80pct threshold reached
ba_6cdf97fcd46e,Michigan Formation.zip,Michigan Formation/MICH_BLForm14_pouch_NMC_25C_0-100_1-1C_d_cycle_data.csv,MICH_BLForm14_pouch_NMC_25C_0-100_1-1C_d_cycle_data.csv,Michigan Formation,MICH_BLForm14,NMC,pouch,25.0,0-100,1.0,1.0,Ah,506,505,1,0,1.0,506.0,2.378,5,first_5_valid_discharge_capacity_median_by_cycle_index,valid,102.64928511354078,0.0,0.0,53.0,337.0,53.0,393.0,True,True,False,False,False,False,False,has_warnings,1 warning rows;80pct threshold reached
ba_02241f5d6afa,Michigan Formation.zip,Michigan Formation/MICH_BLForm15_pouch_NMC_25C_0-100_1-1C_e_cycle_data.csv,MICH_BLForm15_pouch_NMC_25C_0-100_1-1C_e_cycle_data.csv,Michigan Formation,MICH_BLForm15,NMC,pouch,25.0,0-100,1.0,1.0,Ah,469,468,1,0,1.0,469.0,2.384,5,first_5_valid_discharge_capacity_median_by_cycle_index,valid,102.76845637583894,0.0,0.0,53.0,308.0,53.0,345.0,True,True,False,False,False,False,False,has_warnings,1 warning rows;80pct threshold reached
ba_511aa2c30e02,Michigan Formation.zip,Michigan Formation/MICH_BLForm16_pouch_NMC_25C_0-100_1-1C_f_cycle_data.csv,MICH_BLForm16_pouch_NMC_25C_0-100_1-1C_f_cycle_data.csv,Michigan Formation,MICH_BLForm16,NMC,pouch,25.0,0-100,1.0,1.0,Ah,469,469,0,0,1.0,469.0,2.371,5,first_5_valid_discharge_capacity_median_by_cycle_index,valid,102.57275411218896,63.854913538591305,4.808097849008857,53.0,319.0,53.0,357.0,True,True,False,False,False,False,False,analysis_candidate,80pct threshold reached
ba_247fe262c5d7,Michigan Formation.zip,Michigan Formation/MICH_BLForm17_pouch_NMC_25C_0-100_1-1C_g_cycle_data.csv,MICH_BLForm17_pouch_NMC_25C_0-100_1-1C_g_cycle_data.csv,Michigan Formation,MICH_BLForm17,NMC,pouch,25.0,0-100,1.0,1.0,Ah,470,470,0,0,1.0,470.0,2.378,5,first_5_valid_discharge_capacity_median_by_cycle_index,valid,102.8174936921783,43.18755256518082,4.878048780487805,53.0,283.0,53.0,312.0,True,True,False,False,False,False,False,analysis_candidate,80pct threshold reached
ba_0ac591d2c8fd,Michigan Formation.zip,Michigan Formation/MICH_BLForm18_pouch_NMC_25C_0-100_1-1C_h_cycle_data.csv,MICH_BLForm18_pouch_NMC_25C_0-100_1-1C_h_cycle_data.csv,Michigan Formation,MICH_BLForm18,NMC,pouch,25.0,0-100,1.0,1.0,Ah,464,463,1,0,1.0,464.0,2.373,5,first_5_valid_discharge_capacity_median_by_cycle_index,valid,102.99199325747996,0.0,0.0,53.0,289.0,53.0,324.0,True,True,False,False,False,False,False,has_warnings,1 warning rows;80pct threshold reached
ba_276b6ee3e1cd,Michigan Formation.zip,Michigan Formation/MICH_BLForm19_pouch_NMC_25C_0-100_1-1C_i_cycle_data.csv,MICH_BLForm19_pouch_NMC_25C_0-100_1-1C_i_cycle_data.csv,Michigan Formation,MICH_BLForm19,NMC,pouch,25.0,0-100,1.0,1.0,Ah,469,469,0,0,1.0,469.0,2.373,5,first_5_valid_discharge_capacity_median_by_cycle_index,valid,102.61272650653181,43.531394858828484,4.9304677623261695,53.0,306.0,53.0,347.0,True,True,False,False,False,False,False,analysis_candidate,80pct threshold reached
ba_00fe25a8656f,Michigan Formation.zip,Michigan Formation/MICH_BLForm1_pouch_NMC_45C_0-100_1-1C_a_cycle_data.csv,MICH_BLForm1_pouch_NMC_45C_0-100_1-1C_a_cycle_data.csv,Michigan Formation,MICH_BLForm1,NMC,pouch,45.0,0-100,1.0,1.0,Ah,520,519,1,0,1.0,520.0,2.496,5,first_5_valid_discharge_capacity_median_by_cycle_index,valid,100.20032051282051,0.0,0.0,53.0,315.0,53.0,346.0,True,True,False,False,False,False,False,has_warnings,1 warning rows;80pct threshold reached
ba_f59f1257d865,Michigan Formation.zip,Michigan Formation/MICH_BLForm20_pouch_NMC_25C_0-100_1-1C_j_cycle_data.csv,MICH_BLForm20_pouch_NMC_25C_0-100_1-1C_j_cycle_data.csv,Michigan Formation,MICH_BLForm20,NMC,pouch,25.0,0-100,1.0,1.0,Ah,468,468,0,0,1.0,468.0,2.391,5,first_5_valid_discharge_capacity_median_by_cycle_index,valid,103.05311585110832,4.1405269761606025,4.1405269761606025,53.0,286.0,53.0,314.0,True,True,False,False,False,False,False,analysis_candidate,80pct threshold reached
ba_dc664516734d,Michigan Formation.zip,Michigan Formation/MICH_BLForm2_pouch_NMC_45C_0-100_1-1C_b_cycle_data.csv,MICH_BLForm2_pouch_NMC_45C_0-100_1-1C_b_cycle_data.csv,Michigan Formation,MICH_BLForm2,NMC,pouch,45.0,0-100,1.0,1.0,Ah,521,521,0,0,1.0,521.0,2.495,5,first_5_valid_discharge_capacity_median_by_cycle_index,valid,100.36072144288578,0.280561122244489,0.280561122244489,53.0,304.0,53.0,332.0,True,True,False,False,False,False,False,analysis_candidate,80pct threshold reached
ba_4a2790a557ee,Michigan Formation.zip,Michigan Formation/MICH_BLForm3_pouch_NMC_45C_0-100_1-1C_c_cycle_data.csv,MICH_BLForm3_pouch_NMC_45C_0-100_1-1C_c_cycle_data.csv,Michigan Formation,MICH_BLForm3,NMC,pouch,45.0,0-100,1.0,1.0,Ah,542,541,1,0,1.0,542.0,2.483,5,first_5_valid_discharge_capacity_median_by_cycle_index,valid,100.56383407168748,0.0,0.0,53.0,354.0,53.0,441.0,True,True,False,False,False,False,False,has_warnings,1 warning rows;80pct threshold reached
ba_2cbe6715d248,Michigan Formation.zip,Michigan Formation/MICH_BLForm4_pouch_NMC_45C_0-100_1-1C_d_cycle_data.csv,MICH_BLForm4_pouch_NMC_45C_0-100_1-1C_d_cycle_data.csv,Michigan Formation,MICH_BLForm4,NMC,pouch,45.0,0-100,1.0,1.0,Ah,520,520,0,0,1.0,520.0,2.473,5,first_5_valid_discharge_capacity_median_by_cycle_index,valid,100.56611403154065,42.01374848362313,0.8491710473109584,53.0,304.0,53.0,333.0,True,True,False,False,False,False,False,analysis_candidate,80pct threshold reached
ba_faa19cb8d634,Michigan Formation.zip,Michigan Formation/MICH_BLForm5_pouch_NMC_45C_0-100_1-1C_e_cycle_data.csv,MICH_BLForm5_pouch_NMC_45C_0-100_1-1C_e_cycle_data.csv,Michigan Formation,MICH_BLForm5,NMC,pouch,45.0,0-100,1.0,1.0,Ah,519,518,1,0,1.0,519.0,2.492,5,first_5_valid_discharge_capacity_median_by_cycle_index,valid,100.60192616372392,0.0,0.0,53.0,320.0,53.0,355.0,True,True,False,False,False,False,False,has_warnings,1 warning rows;80pct threshold reached
ba_f39bea58f808,Michigan Formation.zip,Michigan Formation/MICH_BLForm6_pouch_NMC_45C_0-100_1-1C_f_cycle_data.csv,MICH_BLForm6_pouch_NMC_45C_0-100_1-1C_f_cycle_data.csv,Michigan Formation,MICH_BLForm6,NMC,pouch,45.0,0-100,1.0,1.0,Ah,513,512,1,0,1.0,513.0,2.477,5,first_5_valid_discharge_capacity_median_by_cycle_index,valid,100.16148566814695,0.0,0.0,53.0,324.0,53.0,394.0,True,True,False,False,False,False,False,has_warnings,1 warning rows;80pct threshold reached
ba_f162682cdb0d,Michigan Formation.zip,Michigan Formation/MICH_BLForm7_pouch_NMC_45C_0-100_1-1C_g_cycle_data.csv,MICH_BLForm7_pouch_NMC_45C_0-100_1-1C_g_cycle_data.csv,Michigan Formation,MICH_BLForm7,NMC,pouch,45.0,0-100,1.0,1.0,Ah,506,505,1,0,1.0,506.0,2.488,5,first_5_valid_discharge_capacity_median_by_cycle_index,valid,100.44212218649517,0.0,0.0,53.0,323.0,53.0,355.0,True,True,False,False,False,False,False,has_warnings,1 warning rows;80pct threshold reached
ba_61bce64247fc,Michigan Formation.zip,Michigan Formation/MICH_BLForm8_pouch_NMC_45C_0-100_1-1C_h_cycle_data.csv,MICH_BLForm8_pouch_NMC_45C_0-100_1-1C_h_cycle_data.csv,Michigan Formation,MICH_BLForm8,NMC,pouch,45.0,0-100,1.0,1.0,Ah,520,519,1,0,1.0,520.0,2.5,5,first_5_valid_discharge_capacity_median_by_cycle_index,valid,100.44,0.0,0.0,53.0,327.0,53.0,354.0,True,True,False,False,False,False,False,has_warnings,1 warning rows;80pct threshold reached
ba_5be473069fdd,Michigan Formation.zip,Michigan Formation/MICH_BLForm9_pouch_NMC_45C_0-100_1-1C_i_cycle_data.csv,MICH_BLForm9_pouch_NMC_45C_0-100_1-1C_i_cycle_data.csv,Michigan Formation,MICH_BLForm9,NMC,pouch,45.0,0-100,1.0,1.0,Ah,641,640,1,0,1.0,641.0,2.315,5,first_5_valid_discharge_capacity_median_by_cycle_index,valid,100.43196544276458,0.0,0.0,53.0,209.0,53.0,234.0,True,True,False,False,False,False,False,has_warnings,1 warning rows;80pct threshold reached
ba_533b69f91c61,Michigan Formation.zip,Michigan Formation/MICH_MCForm21_pouch_NMC_25C_0-100_1-1C_a_cycle_data.csv,MICH_MCForm21_pouch_NMC_25C_0-100_1-1C_a_cycle_data.csv,Michigan Formation,MICH_MCForm21,NMC,pouch,25.0,0-100,1.0,1.0,Ah,506,505,1,0,1.0,506.0,2.392,5,first_5_valid_discharge_capacity_median_by_cycle_index,valid,102.59197324414717,0.0,0.0,53.0,377.0,53.0,435.0,True,True,False,False,False,False,False,has_warnings,1 warning rows;80pct threshold reached
ba_aa3f5f6ead2f,Michigan Formation.zip,Michigan Formation/MICH_MCForm22_pouch_NMC_25C_0-100_1-1C_b_cycle_data.csv,MICH_MCForm22_pouch_NMC_25C_0-100_1-1C_b_cycle_data.csv,Michigan Formation,MICH_MCForm22,NMC,pouch,25.0,0-100,1.0,1.0,Ah,522,521,1,0,1.0,522.0,2.389,5,first_5_valid_discharge_capacity_median_by_cycle_index,valid,102.97195479280035,0.0,0.0,53.0,315.0,53.0,357.0,True,True,False,False,False,False,False,has_warnings,1 warning rows;80pct threshold reached
ba_f07935751d98,Michigan Formation.zip,Michigan Formation/MICH_MCForm23_pouch_NMC_25C_0-100_1-1C_c_cycle_data.csv,MICH_MCForm23_pouch_NMC_25C_0-100_1-1C_c_cycle_data.csv,Michigan Formation,MICH_MCForm23,NMC,pouch,25.0,0-100,1.0,1.0,Ah,576,576,0,0,1.0,576.0,2.384,5,first_5_valid_discharge_capacity_median_by_cycle_index,valid,102.43288590604027,14.890939597315436,3.859060402684564,53.0,404.0,53.0,460.0,True,True,False,False,False,False,False,analysis_candidate,80pct threshold reached
ba_7de958951b3f,Michigan Formation.zip,Michigan Formation/MICH_MCForm24_pouch_NMC_25C_0-100_1-1C_d_cycle_data.csv,MICH_MCForm24_pouch_NMC_25C_0-100_1-1C_d_cycle_data.csv,Michigan Formation,MICH_MCForm24,NMC,pouch,25.0,0-100,1.0,1.0,Ah,506,505,1,0,1.0,506.0,2.377,5,first_5_valid_discharge_capacity_median_by_cycle_index,valid,102.73453933529662,0.0,0.0,53.0,343.0,53.0,395.0,True,True,False,False,False,False,False,has_warnings,1 warning rows;80pct threshold reached
ba_023350d59d57,Michigan Formation.zip,Michigan Formation/MICH_MCForm25_pouch_NMC_25C_0-100_1-1C_e_cycle_data.csv,MICH_MCForm25_pouch_NMC_25C_0-100_1-1C_e_cycle_data.csv,Michigan Formation,MICH_MCForm25,NMC,pouch,25.0,0-100,1.0,1.0,Ah,629,628,1,0,1.0,629.0,2.377,5,first_5_valid_discharge_capacity_median_by_cycle_index,valid,102.90281867900717,0.0,0.0,53.0,430.0,53.0,486.0,True,True,False,False,False,False,False,has_warnings,1 warning rows;80pct threshold reached
ba_40b3a4d39296,Michigan Formation.zip,Michigan Formation/MICH_MCForm26_pouch_NMC_25C_0-100_1-1C_f_cycle_data.csv,MICH_MCForm26_pouch_NMC_25C_0-100_1-1C_f_cycle_data.csv,Michigan Formation,MICH_MCForm26,NMC,pouch,25.0,0-100,1.0,1.0,Ah,627,627,0,0,1.0,627.0,2.379,5,first_5_valid_discharge_capacity_median_by_cycle_index,valid,102.39596469104666,23.413198823034893,3.909205548549811,53.0,436.0,53.0,496.0,True,True,False,False,False,False,False,analysis_candidate,80pct threshold reached
ba_47cc1adee146,Michigan Formation.zip,Michigan Formation/MICH_MCForm27_pouch_NMC_25C_0-100_1-1C_g_cycle_data.csv,MICH_MCForm27_pouch_NMC_25C_0-100_1-1C_g_cycle_data.csv,Michigan Formation,MICH_MCForm27,NMC,pouch,25.0,0-100,1.0,1.0,Ah,576,575,1,0,1.0,576.0,2.378,5,first_5_valid_discharge_capacity_median_by_cycle_index,valid,102.52312867956266,0.0,0.0,53.0,394.0,53.0,456.0,True,True,False,False,False,False,False,has_warnings,1 warning rows;80pct threshold reached
ba_27d7054c5635,Michigan Formation.zip,Michigan Formation/MICH_MCForm28_pouch_NMC_25C_0-100_1-1C_h_cycle_data.csv,MICH_MCForm28_pouch_NMC_25C_0-100_1-1C_h_cycle_data.csv,Michigan Formation,MICH_MCForm28,NMC,pouch,25.0,0-100,1.0,1.0,Ah,629,629,0,0,1.0,629.0,2.371,5,first_5_valid_discharge_capacity_median_by_cycle_index,valid,102.53057781526782,26.86630113876002,3.88021931674399,53.0,397.0,53.0,465.0,True,True,False,False,False,False,False,analysis_candidate,80pct threshold reached
ba_478a84b6ec75,Michigan Formation.zip,Michigan Formation/MICH_MCForm29_pouch_NMC_25C_0-100_1-1C_i_cycle_data.csv,MICH_MCForm29_pouch_NMC_25C_0-100_1-1C_i_cycle_data.csv,Michigan Formation,MICH_MCForm29,NMC,pouch,25.0,0-100,1.0,1.0,Ah,590,589,1,0,1.0,590.0,2.366,5,first_5_valid_discharge_capacity_median_by_cycle_index,valid,102.70498732037194,0.0,0.0,53.0,376.0,53.0,434.0,True,True,False,False,False,False,False,has_warnings,1 warning rows;80pct threshold reached
ba_f502c0245cf3,Michigan Formation.zip,Michigan Formation/MICH_MCForm30_pouch_NMC_25C_0-100_1-1C_j_cycle_data.csv,MICH_MCForm30_pouch_NMC_25C_0-100_1-1C_j_cycle_data.csv,Michigan Formation,MICH_MCForm30,NMC,pouch,25.0,0-100,1.0,1.0,Ah,576,576,0,0,1.0,576.0,2.371,5,first_5_valid_discharge_capacity_median_by_cycle_index,valid,102.65710670603121,16.912695065373264,4.301982285955293,53.0,395.0,53.0,452.0,True,True,False,False,False,False,False,analysis_candidate,80pct threshold reached
ba_35e135a1748e,Michigan Formation.zip,Michigan Formation/MICH_MCForm31_pouch_NMC_45C_0-100_1-1C_a_cycle_data.csv,MICH_MCForm31_pouch_NMC_45C_0-100_1-1C_a_cycle_data.csv,Michigan Formation,MICH_MCForm31,NMC,pouch,45.0,0-100,1.0,1.0,Ah,540,540,0,0,1.0,540.0,2.461,5,first_5_valid_discharge_capacity_median_by_cycle_index,valid,100.40633888663146,8.73628606257619,0.731409995936611,53.0,375.0,53.0,427.0,True,True,False,False,False,False,False,analysis_candidate,80pct threshold reached
ba_15b1eb8f09b5,Michigan Formation.zip,Michigan Formation/MICH_MCForm32_pouch_NMC_45C_0-100_1-1C_b_cycle_data.csv,MICH_MCForm32_pouch_NMC_45C_0-100_1-1C_b_cycle_data.csv,Michigan Formation,MICH_MCForm32,NMC,pouch,45.0,0-100,1.0,1.0,Ah,521,521,0,0,1.0,521.0,2.482,5,first_5_valid_discharge_capacity_median_by_cycle_index,valid,100.0,3.4246575342465753,0.765511684125705,53.0,379.0,53.0,469.0,True,True,False,False,False,False,False,analysis_candidate,80pct threshold reached
ba_79fbb9daaffb,Michigan Formation.zip,Michigan Formation/MICH_MCForm33_pouch_NMC_45C_0-100_1-1C_c_cycle_data.csv,MICH_MCForm33_pouch_NMC_45C_0-100_1-1C_c_cycle_data.csv,Michigan Formation,MICH_MCForm33,NMC,pouch,45.0,0-100,1.0,1.0,Ah,531,530,1,0,1.0,531.0,2.475,5,first_5_valid_discharge_capacity_median_by_cycle_index,valid,100.24242424242425,0.0,0.0,53.0,390.0,53.0,446.0,True,True,False,False,False,False,False,has_warnings,1 warning rows;80pct threshold reached
ba_1729af0b5bfb,Michigan Formation.zip,Michigan Formation/MICH_MCForm34_pouch_NMC_45C_0-100_1-1C_d_cycle_data.csv,MICH_MCForm34_pouch_NMC_45C_0-100_1-1C_d_cycle_data.csv,Michigan Formation,MICH_MCForm34,NMC,pouch,45.0,0-100,1.0,1.0,Ah,614,613,1,0,1.0,614.0,2.472,5,first_5_valid_discharge_capacity_median_by_cycle_index,valid,100.36407766990291,0.0,0.0,53.0,442.0,53.0,543.0,True,True,False,False,False,False,False,has_warnings,1 warning rows;80pct threshold reached
ba_b3d85f3a2b74,Michigan Formation.zip,Michigan Formation/MICH_MCForm35_pouch_NMC_45C_0-100_1-1C_e_cycle_data.csv,MICH_MCForm35_pouch_NMC_45C_0-100_1-1C_e_cycle_data.csv,Michigan Formation,MICH_MCForm35,NMC,pouch,45.0,0-100,1.0,1.0,Ah,471,470,1,0,1.0,471.0,2.454,5,first_5_valid_discharge_capacity_median_by_cycle_index,valid,100.8964955175224,0.0,0.0,53.0,348.0,53.0,432.0,True,True,False,False,False,False,False,has_warnings,1 warning rows;80pct threshold reached
ba_37ae6dd5b1da,Michigan Formation.zip,Michigan Formation/MICH_MCForm36_pouch_NMC_45C_0-100_1-1C_f_cycle_data.csv,MICH_MCForm36_pouch_NMC_45C_0-100_1-1C_f_cycle_data.csv,Michigan Formation,MICH_MCForm36,NMC,pouch,45.0,0-100,1.0,1.0,Ah,573,573,0,0,1.0,573.0,2.461,5,first_5_valid_discharge_capacity_median_by_cycle_index,valid,100.56887444128404,9.14262494920764,0.7720438845997563,53.0,383.0,53.0,457.0,True,True,False,False,False,False,False,analysis_candidate,80pct threshold reached
ba_37f760dfd71e,Michigan Formation.zip,Michigan Formation/MICH_MCForm37_pouch_NMC_45C_0-100_1-1C_g_cycle_data.csv,MICH_MCForm37_pouch_NMC_45C_0-100_1-1C_g_cycle_data.csv,Michigan Formation,MICH_MCForm37,NMC,pouch,45.0,0-100,1.0,1.0,Ah,573,573,0,0,1.0,573.0,2.474,5,first_5_valid_discharge_capacity_median_by_cycle_index,valid,100.0,15.359741309620048,0.7275666936135812,53.0,401.0,53.0,460.0,True,True,False,False,False,False,False,analysis_candidate,80pct threshold reached
ba_c98eb1d5f629,Michigan Formation.zip,Michigan Formation/MICH_MCForm38_pouch_NMC_45C_0-100_1-1C_h_cycle_data.csv,MICH_MCForm38_pouch_NMC_45C_0-100_1-1C_h_cycle_data.csv,Michigan Formation,MICH_MCForm38,NMC,pouch,45.0,0-100,1.0,1.0,Ah,531,531,0,0,1.0,531.0,2.479,5,first_5_valid_discharge_capacity_median_by_cycle_index,valid,100.44372730939897,17.749092375958046,0.8067769261799113,53.0,372.0,53.0,420.0,True,True,False,False,False,False,False,analysis_candidate,80pct threshold reached
ba_3eebbcfb0c18,Michigan Formation.zip,Michigan Formation/MICH_MCForm39_pouch_NMC_45C_0-100_1-1C_i_cycle_data.csv,MICH_MCForm39_pouch_NMC_45C_0-100_1-1C_i_cycle_data.csv,Michigan Formation,MICH_MCForm39,NMC,pouch,45.0,0-100,1.0,1.0,Ah,573,573,0,0,1.0,573.0,2.474,5,first_5_valid_discharge_capacity_median_by_cycle_index,valid,100.44462409054162,31.64915117219078,0.7679870654810023,53.0,394.0,53.0,452.0,True,True,False,False,False,False,False,analysis_candidate,80pct threshold reached
ba_af419b88f097,Michigan Formation.zip,Michigan Formation/MICH_MCForm40_pouch_NMC_45C_0-100_1-1C_j_cycle_data.csv,MICH_MCForm40_pouch_NMC_45C_0-100_1-1C_j_cycle_data.csv,Michigan Formation,MICH_MCForm40,NMC,pouch,45.0,0-100,1.0,1.0,Ah,569,568,1,0,1.0,569.0,2.484,5,first_5_valid_discharge_capacity_median_by_cycle_index,valid,100.0402576489533,0.0,0.0,53.0,390.0,53.0,445.0,True,True,False,False,False,False,False,has_warnings,1 warning rows;80pct threshold reached
ba_1f0c3df1c627,Oxford.zip,Oxford/OX_1-1_pouch_LCO_40C_0-100_2-1.84C_a_cycle_data.csv,OX_1-1_pouch_LCO_40C_0-100_2-1.84C_a_cycle_data.csv,Oxford,OX_1-1,LCO,pouch,40.0,0-100,2.0,1.84,Ah,78,78,0,0,1.0,8200.0,0.728,5,first_5_valid_discharge_capacity_median_by_cycle_index,valid,101.78571428571428,77.06043956043958,76.92307692307693,6400.0,6400.0,,,True,False,False,True,False,False,False,analysis_candidate,80pct threshold reached
ba_dc760856cf40,Oxford.zip,Oxford/OX_1-2_pouch_LCO_40C_0-100_2-1.84C_b_cycle_data.csv,OX_1-2_pouch_LCO_40C_0-100_2-1.84C_b_cycle_data.csv,Oxford,OX_1-2,LCO,pouch,40.0,0-100,2.0,1.84,Ah,73,73,0,0,1.0,7700.0,0.722,5,first_5_valid_discharge_capacity_median_by_cycle_index,valid,101.8005540166205,75.4847645429363,69.39058171745152,5000.0,5800.0,7400.0,,True,True,False,False,False,False,False,analysis_candidate,80pct threshold reached
ba_199726435fe3,Oxford.zip,Oxford/OX_1-3_pouch_LCO_40C_0-100_2-1.84C_c_cycle_data.csv,OX_1-3_pouch_LCO_40C_0-100_2-1.84C_c_cycle_data.csv,Oxford,OX_1-3,LCO,pouch,40.0,0-100,2.0,1.84,Ah,76,76,0,0,1.0,8100.0,0.724,5,first_5_valid_discharge_capacity_median_by_cycle_index,valid,101.79558011049723,78.1767955801105,78.1767955801105,7000.0,7200.0,,,True,False,False,True,False,False,False,analysis_candidate,80pct threshold reached
ba_01c0f8e541db,Oxford.zip,Oxford/OX_1-4_pouch_LCO_40C_0-100_2-1.84C_d_cycle_data.csv,OX_1-4_pouch_LCO_40C_0-100_2-1.84C_d_cycle_data.csv,Oxford,OX_1-4,LCO,pouch,40.0,0-100,2.0,1.84,Ah,47,47,0,0,1.0,5100.0,0.721,5,first_5_valid_discharge_capacity_median_by_cycle_index,valid,101.80305131761442,80.58252427184466,80.58252427184466,,,,,False,False,True,True,False,False,False,analysis_candidate,no strong quality warning
ba_6ea1531d6de9,Oxford.zip,Oxford/OX_1-5_pouch_LCO_40C_0-100_2-1.84C_e_cycle_data.csv,OX_1-5_pouch_LCO_40C_0-100_2-1.84C_e_cycle_data.csv,Oxford,OX_1-5,LCO,pouch,40.0,0-100,2.0,1.84,Ah,46,46,0,0,1.0,5000.0,0.723,5,first_5_valid_discharge_capacity_median_by_cycle_index,valid,101.93637621023512,63.07053941908715,63.07053941908715,5000.0,,5000.0,,True,True,False,False,False,False,False,analysis_candidate,80pct threshold reached
