Repository: jhin0410-lgtm/materials-data-analyzer

# Processed Data

This folder contains generated or curated case-study summary artifacts.

Processed files are not raw data. They should be derived from documented source data through loader scripts, inspection scripts, or analyzer workflows. Large raw datasets, source archives, API responses, and credentials should not be stored here.

## Kaggle NASA Battery Case Study Summaries

The following files are the main processed artifacts for the Kaggle NASA battery case study:

```text
kaggle_nasa_battery_cycle_summary.csv
kaggle_nasa_battery_cycle_summary_analysis_ready.csv
kaggle_nasa_battery_quality_summary.csv
kaggle_nasa_battery_discharge_features.csv

File: data/processed/battery_archive_cycle_series_summary.csv (part 2 of 2)
cycle_series_id,zip_file,internal_csv_path,file_name,source,cell_id,chemistry,form_factor,temperature_C,soc_window,charge_c_rate,discharge_c_rate,capacity_unit,total_rows,valid_cycle_rows,warning_rows,invalid_rows,min_cycle_index,max_cycle_index,baseline_capacity,baseline_cycle_count,baseline_method,baseline_status,initial_retention_pct,final_retention_pct,min_retention_pct,first_cycle_below_80pct,persistent_cycle_below_80pct,first_cycle_below_70pct,persistent_cycle_below_70pct,reached_80pct_threshold,reached_70pct_threshold,observed_censored_80pct,observed_censored_70pct,has_duplicate_cycle_index,has_nonmonotonic_cycle_index,mixed_capacity_unit,data_quality_status,data_quality_message
ba_c09d00f5d0a8,Oxford.zip,Oxford/OX_1-6_pouch_LCO_40C_0-100_2-1.84C_f_cycle_data.csv,OX_1-6_pouch_LCO_40C_0-100_2-1.84C_f_cycle_data.csv,Oxford,OX_1-6,LCO,pouch,40.0,0-100,2.0,1.84,Ah,46,46,0,0,1.0,5000.0,0.718,5,first_5_valid_discharge_capacity_median_by_cycle_index,valid,101.81058495821726,80.50139275766016,80.50139275766016,,,,,False,False,True,True,False,False,False,analysis_candidate,no strong quality warning
ba_d14cb8d010c5,Oxford.zip,Oxford/OX_1-7_pouch_LCO_40C_0-100_2-1.84C_g_cycle_data.csv,OX_1-7_pouch_LCO_40C_0-100_2-1.84C_g_cycle_data.csv,Oxford,OX_1-7,LCO,pouch,40.0,0-100,2.0,1.84,Ah,77,77,0,0,1.0,8100.0,0.716,5,first_5_valid_discharge_capacity_median_by_cycle_index,valid,101.67597765363128,81.28491620111731,81.28491620111731,,,,,False,False,True,True,False,False,False,analysis_candidate,no strong quality warning
ba_1105b33626f6,Oxford.zip,Oxford/OX_1-8_pouch_LCO_40C_0-100_2-1.84C_h_cycle_data.csv,OX_1-8_pouch_LCO_40C_0-100_2-1.84C_h_cycle_data.csv,Oxford,OX_1-8,LCO,pouch,40.0,0-100,2.0,1.84,Ah,76,76,0,0,1.0,8100.0,0.713,5,first_5_valid_discharge_capacity_median_by_cycle_index,valid,101.96353436185133,78.40112201963535,78.2608695652174,7300.0,7300.0,,,True,False,False,True,False,False,False,analysis_candidate,80pct threshold reached
ba_17a8926dc0c5,SNL LFP.zip,SNL LFP/SNL_18650_LFP_15C_0-100_0.5-1C_a_cycle_data.csv,SNL_18650_LFP_15C_0-100_0.5-1C_a_cycle_data.csv,SNL LFP,unknown,LFP,18650,15.0,0-100,0.5,1.0,Ah,4550,4531,19,0,1.0,4551.0,1.033,5,first_5_valid_discharge_capacity_median_by_cycle_index,valid,99.70958373668927,0.0,0.0,506.0,,506.0,,True,True,False,False,False,False,False,has_warnings,19 warning rows;80pct threshold reached
ba_9d500b36e46f,SNL LFP.zip,SNL LFP/SNL_18650_LFP_15C_0-100_0.5-1C_b_cycle_data.csv,SNL_18650_LFP_15C_0-100_0.5-1C_b_cycle_data.csv,SNL LFP,unknown,LFP,18650,15.0,0-100,0.5,1.0,Ah,3554,3536,18,0,1.0,3553.0,1.043,5,first_5_valid_discharge_capacity_median_by_cycle_index,valid,99.71236816874402,0.0,0.0,506.0,2620.0,506.0,2620.0,True,True,False,False,True,False,False,has_warnings,18 warning rows;80pct threshold reached
ba_57f2bf791544,SNL LFP.zip,SNL LFP/SNL_18650_LFP_15C_0-100_0.5-2C_a_cycle_data.csv,SNL_18650_LFP_15C_0-100_0.5-2C_a_cycle_data.csv,SNL LFP,unknown,LFP,18650,15.0,0-100,0.5,2.0,Ah,3760,3743,17,0,1.0,3761.0,1.033,5,first_5_valid_discharge_capacity_median_by_cycle_index,valid,99.70958373668927,0.0,0.0,506.0,,506.0,,True,True,False,False,False,False,False,has_warnings,17 warning rows;80pct threshold reached
ba_4dbe2c72ea3a,SNL LFP.zip,SNL LFP/SNL_18650_LFP_15C_0-100_0.5-2C_b_cycle_data.csv,SNL_18650_LFP_15C_0-100_0.5-2C_b_cycle_data.csv,SNL LFP,unknown,LFP,18650,15.0,0-100,0.5,2.0,Ah,3753,3735,18,0,1.0,3754.0,1.032,5,first_5_valid_discharge_capacity_median_by_cycle_index,valid,99.70930232558139,0.0,0.0,506.0,,506.0,,True,True,False,False,False,False,False,has_warnings,18 warning rows;80pct threshold reached
ba_836d7a4fceb5,SNL LFP.zip,SNL LFP/SNL_18650_LFP_25C_0-100_0.5-0.5C_a_cycle_data.csv,SNL_18650_LFP_25C_0-100_0.5-0.5C_a_cycle_data.csv,SNL LFP,unknown,LFP,18650,25.0,0-100,0.5,0.5,Ah,3051,3029,22,0,1.0,3050.0,1.07,5,first_5_valid_discharge_capacity_median_by_cycle_index,valid,99.71962616822428,0.0,0.0,207.0,,207.0,,True,True,False,False,True,False,False,has_warnings,22 warning rows;80pct threshold reached
ba_4b2051d2335a,SNL LFP.zip,SNL LFP/SNL_18650_LFP_25C_0-100_0.5-1C_a_cycle_data.csv,SNL_18650_LFP_25C_0-100_0.5-1C_a_cycle_data.csv,SNL LFP,unknown,LFP,18650,25.0,0-100,0.5,1.0,Ah,3546,3528,18,0,1.0,3545.0,1.034,5,first_5_valid_discharge_capacity_median_by_cycle_index,valid,99.80657640232108,0.0,0.0,506.0,2623.0,506.0,2623.0,True,True,False,False,True,False,False,has_warnings,18 warning rows;80pct threshold reached
ba_a6cb21bba011,SNL LFP.zip,SNL LFP/SNL_18650_LFP_25C_0-100_0.5-1C_b_cycle_data.csv,SNL_18650_LFP_25C_0-100_0.5-1C_b_cycle_data.csv,SNL LFP,unknown,LFP,18650,25.0,0-100,0.5,1.0,Ah,3549,3530,19,0,1.0,3636.0,1.038,5,first_5_valid_discharge_capacity_median_by_cycle_index,valid,99.71098265895952,0.0,0.0,506.0,2622.0,506.0,2622.0,True,True,False,False,True,False,False,has_warnings,19 warning rows;80pct threshold reached
ba_d5f2b5d4ee0b,SNL LFP.zip,SNL LFP/SNL_18650_LFP_25C_0-100_0.5-1C_c_cycle_data.csv,SNL_18650_LFP_25C_0-100_0.5-1C_c_cycle_data.csv,SNL LFP,unknown,LFP,18650,25.0,0-100,0.5,1.0,Ah,3037,3024,13,0,1.0,3038.0,1.052,5,first_5_valid_discharge_capacity_median_by_cycle_index,valid,99.80988593155894,0.0,0.0,506.0,,506.0,,True,True,False,False,False,False,False,has_warnings,13 warning rows;80pct threshold reached
ba_1de6a6ae36c2,SNL LFP.zip,SNL LFP/SNL_18650_LFP_25C_0-100_0.5-1C_d_cycle_data.csv,SNL_18650_LFP_25C_0-100_0.5-1C_d_cycle_data.csv,SNL LFP,unknown,LFP,18650,25.0,0-100,0.5,1.0,Ah,3037,3024,13,0,1.0,3038.0,1.051,5,first_5_valid_discharge_capacity_median_by_cycle_index,valid,99.80970504281636,0.0,0.0,506.0,,506.0,,True,True,False,False,False,False,False,has_warnings,13 warning rows;80pct threshold reached
ba_24c9bb7296f2,SNL LFP.zip,SNL LFP/SNL_18650_LFP_25C_0-100_0.5-2C_a_cycle_data.csv,SNL_18650_LFP_25C_0-100_0.5-2C_a_cycle_data.csv,SNL LFP,unknown,LFP,18650,25.0,0-100,0.5,2.0,Ah,3543,3528,15,0,1.0,3544.0,1.038,5,first_5_valid_discharge_capacity_median_by_cycle_index,valid,99.8073217726397,0.0,0.0,506.0,,506.0,,True,True,False,False,False,False,False,has_warnings,15 warning rows;80pct threshold reached
ba_2df22f2369d6,SNL LFP.zip,SNL LFP/SNL_18650_LFP_25C_0-100_0.5-2C_b_cycle_data.csv,SNL_18650_LFP_25C_0-100_0.5-2C_b_cycle_data.csv,SNL LFP,unknown,LFP,18650,25.0,0-100,0.5,2.0,Ah,4049,4032,17,0,1.0,4050.0,1.033,5,first_5_valid_discharge_capacity_median_by_cycle_index,valid,99.70958373668927,0.0,0.0,506.0,,506.0,,True,True,False,False,False,False,False,has_warnings,17 warning rows;80pct threshold reached
ba_4d38da08c0b5,SNL LFP.zip,SNL LFP/SNL_18650_LFP_25C_0-100_0.5-3C_a_cycle_data.csv,SNL_18650_LFP_25C_0-100_0.5-3C_a_cycle_data.csv,SNL LFP,unknown,LFP,18650,25.0,0-100,0.5,3.0,Ah,4569,4544,25,0,1.0,4569.0,1.038,5,first_5_valid_discharge_capacity_median_by_cycle_index,valid,99.8073217726397,0.0,0.0,207.0,3995.0,207.0,,True,True,False,False,True,False,False,has_warnings,25 warning rows;80pct threshold reached
ba_28fcdb53855e,SNL LFP.zip,SNL LFP/SNL_18650_LFP_25C_0-100_0.5-3C_b_cycle_data.csv,SNL_18650_LFP_25C_0-100_0.5-3C_b_cycle_data.csv,SNL LFP,unknown,LFP,18650,25.0,0-100,0.5,3.0,Ah,4062,4039,23,0,1.0,4062.0,1.05,5,first_5_valid_discharge_capacity_median_by_cycle_index,valid,99.80952380952381,0.0,0.0,207.0,3476.0,207.0,,True,True,False,False,True,False,False,has_warnings,23 warning rows;80pct threshold reached
ba_74e69a74d6bf,SNL LFP.zip,SNL LFP/SNL_18650_LFP_25C_0-100_0.5-3C_c_cycle_data.csv,SNL_18650_LFP_25C_0-100_0.5-3C_c_cycle_data.csv,SNL LFP,unknown,LFP,18650,25.0,0-100,0.5,3.0,Ah,3555,3534,21,0,1.0,3555.0,1.04,5,first_5_valid_discharge_capacity_median_by_cycle_index,valid,99.90384615384615,0.0,0.0,208.0,2905.0,208.0,,True,True,False,False,True,False,False,has_warnings,21 warning rows;80pct threshold reached
ba_9fd6350c3bca,SNL LFP.zip,SNL LFP/SNL_18650_LFP_25C_0-100_0.5-3C_d_cycle_data.csv,SNL_18650_LFP_25C_0-100_0.5-3C_d_cycle_data.csv,SNL LFP,unknown,LFP,18650,25.0,0-100,0.5,3.0,Ah,4062,4039,23,0,1.0,4062.0,1.063,5,first_5_valid_discharge_capacity_median_by_cycle_index,valid,99.90592662276578,0.0,0.0,205.0,3477.0,205.0,,True,True,False,False,True,False,False,has_warnings,23 warning rows;80pct threshold reached
ba_49583a5f314a,SNL LFP.zip,SNL LFP/SNL_18650_LFP_25C_20-80_0.5-0.5C_a_cycle_data.csv,SNL_18650_LFP_25C_20-80_0.5-0.5C_a_cycle_data.csv,SNL LFP,unknown,LFP,18650,25.0,20-80,0.5,0.5,Ah,7378,7332,46,0,1.0,7375.0,1.071,5,first_5_valid_discharge_capacity_median_by_cycle_index,valid,99.81325863678805,0.0,0.0,5.0,5.0,5.0,5.0,True,True,False,False,True,False,False,has_warnings,46 warning rows;80pct threshold reached
ba_1348a359a29a,SNL LFP.zip,SNL LFP/SNL_18650_LFP_25C_20-80_0.5-0.5C_b_cycle_data.csv,SNL_18650_LFP_25C_20-80_0.5-0.5C_b_cycle_data.csv,SNL LFP,unknown,LFP,18650,25.0,20-80,0.5,0.5,Ah,7446,7413,33,0,1.0,8396.0,1.046,5,first_5_valid_discharge_capacity_median_by_cycle_index,valid,99.90439770554492,0.0,0.0,5.0,5.0,5.0,5.0,True,True,False,False,True,False,False,has_warnings,33 warning rows;80pct threshold reached
ba_7bfd95ddc616,SNL LFP.zip,SNL LFP/SNL_18650_LFP_25C_20-80_0.5-0.5C_c_cycle_data.csv,SNL_18650_LFP_25C_20-80_0.5-0.5C_c_cycle_data.csv,SNL LFP,unknown,LFP,18650,25.0,20-80,0.5,0.5,Ah,5949,5922,27,0,1.0,5945.0,1.066,5,first_5_valid_discharge_capacity_median_by_cycle_index,valid,99.812382739212,0.0,0.0,5.0,5.0,5.0,5.0,True,True,False,False,True,False,False,has_warnings,27 warning rows;80pct threshold reached
ba_aba9397f5fc0,SNL LFP.zip,SNL LFP/SNL_18650_LFP_25C_20-80_0.5-0.5C_d_cycle_data.csv,SNL_18650_LFP_25C_20-80_0.5-0.5C_d_cycle_data.csv,SNL LFP,unknown,LFP,18650,25.0,20-80,0.5,0.5,Ah,6596,6565,31,0,1.0,6592.0,1.049,5,first_5_valid_discharge_capacity_median_by_cycle_index,valid,99.80934223069589,0.0,0.0,5.0,5.0,5.0,5.0,True,True,False,False,True,False,False,has_warnings,31 warning rows;80pct threshold reached
ba_938640f397cd,SNL LFP.zip,SNL LFP/SNL_18650_LFP_25C_20-80_0.5-3C_a_cycle_data.csv,SNL_18650_LFP_25C_20-80_0.5-3C_a_cycle_data.csv,SNL LFP,unknown,LFP,18650,25.0,20-80,0.5,3.0,Ah,2958,2952,6,0,1.0,2959.0,1.053,5,first_5_valid_discharge_capacity_median_by_cycle_index,valid,100.0,0.0,0.0,5.0,5.0,5.0,5.0,True,True,False,False,False,False,False,has_warnings,6 warning rows;80pct threshold reached
ba_20677128c374,SNL LFP.zip,SNL LFP/SNL_18650_LFP_25C_40-60_0.5-0.5C_a_cycle_data.csv,SNL_18650_LFP_25C_40-60_0.5-0.5C_a_cycle_data.csv,SNL LFP,unknown,LFP,18650,25.0,40-60,0.5,0.5,Ah,19175,19148,27,0,1.0,19175.0,1.07,5,first_5_valid_discharge_capacity_median_by_cycle_index,valid,100.0,0.0,0.0,4.0,4.0,4.0,4.0,True,True,False,False,True,False,False,has_warnings,27 warning rows;80pct threshold reached
ba_5eb5c22a7e56,SNL LFP.zip,SNL LFP/SNL_18650_LFP_25C_40-60_0.5-0.5C_b_cycle_data.csv,SNL_18650_LFP_25C_40-60_0.5-0.5C_b_cycle_data.csv,SNL LFP,unknown,LFP,18650,25.0,40-60,0.5,0.5,Ah,18166,18141,25,0,1.0,18166.0,1.066,5,first_5_valid_discharge_capacity_median_by_cycle_index,valid,100.0,0.0,0.0,4.0,4.0,4.0,4.0,True,True,False,False,True,False,False,has_warnings,25 warning rows;80pct threshold reached
ba_33a274193ef9,SNL LFP.zip,SNL LFP/SNL_18650_LFP_25C_40-60_0.5-3C_a_cycle_data.csv,SNL_18650_LFP_25C_40-60_0.5-3C_a_cycle_data.csv,SNL LFP,unknown,LFP,18650,25.0,40-60,0.5,3.0,Ah,12627,12608,19,0,1.0,12628.0,1.064,5,first_5_valid_discharge_capacity_median_by_cycle_index,valid,100.0,0.0,0.0,4.0,4.0,4.0,4.0,True,True,False,False,False,False,False,has_warnings,19 warning rows;80pct threshold reached
ba_1f2b6e8553ba,SNL LFP.zip,SNL LFP/SNL_18650_LFP_25C_40-60_0.5-3C_b_cycle_data.csv,SNL_18650_LFP_25C_40-60_0.5-3C_b_cycle_data.csv,SNL LFP,unknown,LFP,18650,25.0,40-60,0.5,3.0,Ah,11620,11601,19,0,1.0,11621.0,1.05,5,first_5_valid_discharge_capacity_median_by_cycle_index,valid,100.0,0.0,0.0,4.0,4.0,4.0,4.0,True,True,False,False,False,False,False,has_warnings,19 warning rows;80pct threshold reached
ba_bd9db7637c30,SNL LFP.zip,SNL LFP/SNL_18650_LFP_35C_0-100_0.5-1C_a_cycle_data.csv,SNL_18650_LFP_35C_0-100_0.5-1C_a_cycle_data.csv,SNL LFP,unknown,LFP,18650,35.0,0-100,0.5,1.0,Ah,3155,3129,26,0,1.0,3156.0,1.077,5,first_5_valid_discharge_capacity_median_by_cycle_index,valid,99.9071494893222,0.0,0.0,257.0,,257.0,,True,True,False,False,False,False,False,has_warnings,26 warning rows;80pct threshold reached
ba_e1119b7c5972,SNL LFP.zip,SNL LFP/SNL_18650_LFP_35C_0-100_0.5-1C_b_cycle_data.csv,SNL_18650_LFP_35C_0-100_0.5-1C_b_cycle_data.csv,SNL LFP,unknown,LFP,18650,35.0,0-100,0.5,1.0,Ah,3341,3315,26,0,1.0,3342.0,1.045,5,first_5_valid_discharge_capacity_median_by_cycle_index,valid,100.09569377990432,0.0,0.0,257.0,,257.0,,True,True,False,False,False,False,False,has_warnings,26 warning rows;80pct threshold reached
ba_b64b5efedd70,SNL LFP.zip,SNL LFP/SNL_18650_LFP_35C_0-100_0.5-1C_c_cycle_data.csv,SNL_18650_LFP_35C_0-100_0.5-1C_c_cycle_data.csv,SNL LFP,unknown,LFP,18650,35.0,0-100,0.5,1.0,Ah,3341,3315,26,0,1.0,3342.0,1.057,5,first_5_valid_discharge_capacity_median_by_cycle_index,valid,100.0,0.0,0.0,257.0,,257.0,,True,True,False,False,False,False,False,has_warnings,26 warning rows;80pct threshold reached
ba_286c6c37c60c,SNL LFP.zip,SNL LFP/SNL_18650_LFP_35C_0-100_0.5-1C_d_cycle_data.csv,SNL_18650_LFP_35C_0-100_0.5-1C_d_cycle_data.csv,SNL LFP,unknown,LFP,18650,35.0,0-100,0.5,1.0,Ah,3797,3767,30,0,1.0,3798.0,1.059,5,first_5_valid_discharge_capacity_median_by_cycle_index,valid,100.0,0.0,0.0,257.0,,257.0,,True,True,False,False,False,False,False,has_warnings,30 warning rows;80pct threshold reached
ba_38673b76467f,SNL LFP.zip,SNL LFP/SNL_18650_LFP_35C_0-100_0.5-2C_a_cycle_data.csv,SNL_18650_LFP_35C_0-100_0.5-2C_a_cycle_data.csv,SNL LFP,unknown,LFP,18650,35.0,0-100,0.5,2.0,Ah,3855,3825,30,0,1.0,3856.0,1.065,5,first_5_valid_discharge_capacity_median_by_cycle_index,valid,99.90610328638499,0.0,0.0,257.0,,257.0,,True,True,False,False,False,False,False,has_warnings,30 warning rows;80pct threshold reached
ba_60e56fe11f30,SNL LFP.zip,SNL LFP/SNL_18650_LFP_35C_0-100_0.5-2C_b_cycle_data.csv,SNL_18650_LFP_35C_0-100_0.5-2C_b_cycle_data.csv,SNL LFP,unknown,LFP,18650,35.0,0-100,0.5,2.0,Ah,3597,3569,28,0,1.0,3598.0,1.04,5,first_5_valid_discharge_capacity_median_by_cycle_index,valid,99.90384615384615,0.0,0.0,257.0,3506.0,257.0,,True,True,False,False,False,False,False,has_warnings,28 warning rows;80pct threshold reached
ba_2d578e5297e5,SNL NCA.zip,SNL NCA/SNL_18650_NCA_15C_0-100_0.5-1C_a_cycle_data.csv,SNL_18650_NCA_15C_0-100_0.5-1C_a_cycle_data.csv,SNL NCA,unknown,NCA,18650,15.0,0-100,0.5,1.0,Ah,521,515,6,0,1.0,522.0,2.902,5,first_5_valid_discharge_capacity_median_by_cycle_index,valid,100.31013094417642,0.0,0.0,257.0,315.0,257.0,,True,True,False,False,False,False,False,has_warnings,6 warning rows;80pct threshold reached
ba_630e8d1dc54c,SNL NCA.zip,SNL NCA/SNL_18650_NCA_15C_0-100_0.5-1C_b_cycle_data.csv,SNL_18650_NCA_15C_0-100_0.5-1C_b_cycle_data.csv,SNL NCA,unknown,NCA,18650,15.0,0-100,0.5,1.0,Ah,917,905,12,0,1.0,918.0,2.882,5,first_5_valid_discharge_capacity_median_by_cycle_index,valid,100.45107564191534,0.0,0.0,257.0,632.0,257.0,,True,True,False,False,False,False,False,has_warnings,12 warning rows;80pct threshold reached
ba_41a95d0d5a86,SNL NCA.zip,SNL NCA/SNL_18650_NCA_15C_0-100_0.5-2C_a_cycle_data.csv,SNL_18650_NCA_15C_0-100_0.5-2C_a_cycle_data.csv,SNL NCA,unknown,NCA,18650,15.0,0-100,0.5,2.0,Ah,915,904,11,0,1.0,916.0,2.858,5,first_5_valid_discharge_capacity_median_by_cycle_index,valid,100.41987403778867,0.0,0.0,237.0,237.0,255.0,555.0,True,True,False,False,False,False,False,has_warnings,11 warning rows;80pct threshold reached
ba_d3e3b2c1a714,SNL NCA.zip,SNL NCA/SNL_18650_NCA_15C_0-100_0.5-2C_b_cycle_data.csv,SNL_18650_NCA_15C_0-100_0.5-2C_b_cycle_data.csv,SNL NCA,unknown,NCA,18650,15.0,0-100,0.5,2.0,Ah,783,773,10,0,1.0,784.0,2.895,5,first_5_valid_discharge_capacity_median_by_cycle_index,valid,100.20725388601035,0.0,0.0,238.0,238.0,255.0,503.0,True,True,False,False,False,False,False,has_warnings,10 warning rows;80pct threshold reached
ba_fab282cbef33,SNL NCA.zip,SNL NCA/SNL_18650_NCA_25C_0-100_0.5-0.5C_a_cycle_data.csv,SNL_18650_NCA_25C_0-100_0.5-0.5C_a_cycle_data.csv,SNL NCA,unknown,NCA,18650,25.0,0-100,0.5,0.5,Ah,515,509,6,0,1.0,513.0,3.145,5,first_5_valid_discharge_capacity_median_by_cycle_index,valid,100.5087440381558,22.384737678855323,0.0,4.0,93.0,4.0,93.0,True,True,False,False,True,False,False,has_warnings,6 warning rows;80pct threshold reached
ba_bcc45aba4f1b,SNL NCA.zip,SNL NCA/SNL_18650_NCA_25C_0-100_0.5-0.5C_b_cycle_data.csv,SNL_18650_NCA_25C_0-100_0.5-0.5C_b_cycle_data.csv,SNL NCA,unknown,NCA,18650,25.0,0-100,0.5,0.5,Ah,917,907,10,0,1.0,916.0,3.146,5,first_5_valid_discharge_capacity_median_by_cycle_index,valid,100.38143674507312,0.0,0.0,132.0,186.0,132.0,429.0,True,True,False,False,True,False,False,has_warnings,10 warning rows;80pct threshold reached
ba_3465527e27be,SNL NCA.zip,SNL NCA/SNL_18650_NCA_25C_0-100_0.5-1C_a_cycle_data.csv,SNL_18650_NCA_25C_0-100_0.5-1C_a_cycle_data.csv,SNL NCA,unknown,NCA,18650,25.0,0-100,0.5,1.0,Ah,653,645,8,0,1.0,654.0,3.123,5,first_5_valid_discharge_capacity_median_by_cycle_index,valid,100.64040986231187,0.0,0.0,257.0,456.0,257.0,,True,True,False,False,False,False,False,has_warnings,8 warning rows;80pct threshold reached
ba_e662c36a31a8,SNL NCA.zip,SNL NCA/SNL_18650_NCA_25C_0-100_0.5-1C_b_cycle_data.csv,SNL_18650_NCA_25C_0-100_0.5-1C_b_cycle_data.csv,SNL NCA,unknown,NCA,18650,25.0,0-100,0.5,1.0,Ah,521,515,6,0,1.0,522.0,3.117,5,first_5_valid_discharge_capacity_median_by_cycle_index,valid,100.09624639076036,0.0,0.0,257.0,363.0,257.0,,True,True,False,False,False,False,False,has_warnings,6 warning rows;80pct threshold reached
ba_fe5e68ea3657,SNL NCA.zip,SNL NCA/SNL_18650_NCA_25C_0-100_0.5-1C_c_cycle_data.csv,SNL_18650_NCA_25C_0-100_0.5-1C_c_cycle_data.csv,SNL NCA,unknown,NCA,18650,25.0,0-100,0.5,1.0,Ah,521,515,6,0,1.0,522.0,3.152,5,first_5_valid_discharge_capacity_median_by_cycle_index,valid,100.15862944162437,0.0,0.0,257.0,357.0,257.0,,True,True,False,False,False,False,False,has_warnings,6 warning rows;80pct threshold reached
ba_ab8bb66eb73a,SNL NCA.zip,SNL NCA/SNL_18650_NCA_25C_0-100_0.5-1C_d_cycle_data.csv,SNL_18650_NCA_25C_0-100_0.5-1C_d_cycle_data.csv,SNL NCA,unknown,NCA,18650,25.0,0-100,0.5,1.0,Ah,653,645,8,0,1.0,654.0,3.118,5,first_5_valid_discharge_capacity_median_by_cycle_index,valid,100.64143681847338,0.0,0.0,257.0,466.0,257.0,,True,True,False,False,False,False,False,has_warnings,8 warning rows;80pct threshold reached
ba_ca917ba780f8,SNL NCA.zip,SNL NCA/SNL_18650_NCA_25C_0-100_0.5-2C_a_cycle_data.csv,SNL_18650_NCA_25C_0-100_0.5-2C_a_cycle_data.csv,SNL NCA,unknown,NCA,18650,25.0,0-100,0.5,2.0,Ah,785,775,10,0,1.0,786.0,3.103,5,first_5_valid_discharge_capacity_median_by_cycle_index,valid,100.41894940380276,0.0,0.0,257.0,384.0,257.0,607.0,True,True,False,False,False,False,False,has_warnings,10 warning rows;80pct threshold reached
ba_4887a0ff0dd4,SNL NCA.zip,SNL NCA/SNL_18650_NCA_25C_0-100_0.5-2C_b_cycle_data.csv,SNL_18650_NCA_25C_0-100_0.5-2C_b_cycle_data.csv,SNL NCA,unknown,NCA,18650,25.0,0-100,0.5,2.0,Ah,785,775,10,0,1.0,786.0,3.101,5,first_5_valid_discharge_capacity_median_by_cycle_index,valid,100.48371493066752,0.0,0.0,257.0,368.0,257.0,569.0,True,True,False,False,False,False,False,has_warnings,10 warning rows;80pct threshold reached
ba_1c7f9221f12c,SNL NCA.zip,SNL NCA/SNL_18650_NCA_25C_20-80_0.5-0.5C_a_cycle_data.csv,SNL_18650_NCA_25C_20-80_0.5-0.5C_a_cycle_data.csv,SNL NCA,unknown,NCA,18650,25.0,20-80,0.5,0.5,Ah,1161,1145,16,0,1.0,1160.0,3.135,5,first_5_valid_discharge_capacity_median_by_cycle_index,valid,100.3189792663477,0.0,0.0,5.0,5.0,5.0,5.0,True,True,False,False,True,False,False,has_warnings,16 warning rows;80pct threshold reached
ba_db9e6c7b96fe,SNL NCA.zip,SNL NCA/SNL_18650_NCA_25C_20-80_0.5-0.5C_b_cycle_data.csv,SNL_18650_NCA_25C_20-80_0.5-0.5C_b_cycle_data.csv,SNL NCA,unknown,NCA,18650,25.0,20-80,0.5,0.5,Ah,1295,1277,18,0,1.0,1294.0,3.143,5,first_5_valid_discharge_capacity_median_by_cycle_index,valid,100.69996818326442,0.0,0.0,5.0,5.0,5.0,5.0,True,True,False,False,True,False,False,has_warnings,18 warning rows;80pct threshold reached
ba_de272171a9c7,SNL NCA.zip,SNL NCA/SNL_18650_NCA_25C_20-80_0.5-0.5C_c_cycle_data.csv,SNL_18650_NCA_25C_20-80_0.5-0.5C_c_cycle_data.csv,SNL NCA,unknown,NCA,18650,25.0,20-80,0.5,0.5,Ah,1293,1278,15,0,1.0,1292.0,3.143,5,first_5_valid_discharge_capacity_median_by_cycle_index,valid,100.54088450524978,0.0,0.0,5.0,5.0,5.0,5.0,True,True,False,False,True,False,False,has_warnings,15 warning rows;80pct threshold reached
ba_6d01de2ba42f,SNL NCA.zip,SNL NCA/SNL_18650_NCA_25C_20-80_0.5-0.5C_d_cycle_data.csv,SNL_18650_NCA_25C_20-80_0.5-0.5C_d_cycle_data.csv,SNL NCA,unknown,NCA,18650,25.0,20-80,0.5,0.5,Ah,1530,1518,12,0,1.0,1529.0,3.091,5,first_5_valid_discharge_capacity_median_by_cycle_index,valid,100.19411193788417,0.0,0.0,5.0,5.0,5.0,5.0,True,True,False,False,True,False,False,has_warnings,12 warning rows;80pct threshold reached
ba_cc0f29410277,SNL NCA.zip,SNL NCA/SNL_18650_NCA_25C_40-60_0.5-0.5C_a_cycle_data.csv,SNL_18650_NCA_25C_40-60_0.5-0.5C_a_cycle_data.csv,SNL NCA,unknown,NCA,18650,25.0,40-60,0.5,0.5,Ah,7878,7857,21,0,1.0,7878.0,3.081,5,first_5_valid_discharge_capacity_median_by_cycle_index,valid,100.16228497241156,0.0,0.0,4.0,4.0,4.0,4.0,True,True,False,False,True,False,False,has_warnings,21 warning rows;80pct threshold reached
ba_e08534b9d867,SNL NCA.zip,SNL NCA/SNL_18650_NCA_25C_40-60_0.5-0.5C_b_cycle_data.csv,SNL_18650_NCA_25C_40-60_0.5-0.5C_b_cycle_data.csv,SNL NCA,unknown,NCA,18650,25.0,40-60,0.5,0.5,Ah,6080,6065,15,0,1.0,6080.0,3.098,5,first_5_valid_discharge_capacity_median_by_cycle_index,valid,101.54938670109748,0.0,0.0,4.0,4.0,4.0,4.0,True,True,False,False,True,False,False,has_warnings,15 warning rows;80pct threshold reached
ba_3c1d588f2ca4,SNL NCA.zip,SNL NCA/SNL_18650_NCA_35C_0-100_0.5-1C_a_cycle_data.csv,SNL_18650_NCA_35C_0-100_0.5-1C_a_cycle_data.csv,SNL NCA,unknown,NCA,18650,35.0,0-100,0.5,1.0,Ah,514,510,4,0,1.0,515.0,3.187,5,first_5_valid_discharge_capacity_median_by_cycle_index,valid,100.0,0.0,0.0,178.0,395.0,257.0,,True,True,False,False,False,False,False,has_warnings,4 warning rows;80pct threshold reached
ba_31a472a786cd,SNL NCA.zip,SNL NCA/SNL_18650_NCA_35C_0-100_0.5-1C_b_cycle_data.csv,SNL_18650_NCA_35C_0-100_0.5-1C_b_cycle_data.csv,SNL NCA,unknown,NCA,18650,35.0,0-100,0.5,1.0,Ah,463,457,6,0,1.0,464.0,3.154,5,first_5_valid_discharge_capacity_median_by_cycle_index,valid,99.96829422954978,0.0,0.0,257.0,337.0,257.0,,True,True,False,False,False,False,False,has_warnings,6 warning rows;80pct threshold reached
ba_09ad5d6aba4a,SNL NCA.zip,SNL NCA/SNL_18650_NCA_35C_0-100_0.5-1C_c_cycle_data.csv,SNL_18650_NCA_35C_0-100_0.5-1C_c_cycle_data.csv,SNL NCA,unknown,NCA,18650,35.0,0-100,0.5,1.0,Ah,514,510,4,0,1.0,515.0,3.188,5,first_5_valid_discharge_capacity_median_by_cycle_index,valid,100.03136762860727,0.0,0.0,172.0,409.0,257.0,,True,True,False,False,False,False,False,has_warnings,4 warning rows;80pct threshold reached
ba_d6bd30897b89,SNL NCA.zip,SNL NCA/SNL_18650_NCA_35C_0-100_0.5-1C_d_cycle_data.csv,SNL_18650_NCA_35C_0-100_0.5-1C_d_cycle_data.csv,SNL NCA,unknown,NCA,18650,35.0,0-100,0.5,1.0,Ah,653,645,8,0,1.0,654.0,3.205,5,first_5_valid_discharge_capacity_median_by_cycle_index,valid,100.0,0.0,0.0,197.0,443.0,257.0,638.0,True,True,False,False,False,False,False,has_warnings,8 warning rows;80pct threshold reached
ba_010248bbd352,SNL NCA.zip,SNL NCA/SNL_18650_NCA_35C_0-100_0.5-2C_a_cycle_data.csv,SNL_18650_NCA_35C_0-100_0.5-2C_a_cycle_data.csv,SNL NCA,unknown,NCA,18650,35.0,0-100,0.5,2.0,Ah,653,646,7,0,1.0,654.0,3.162,5,first_5_valid_discharge_capacity_median_by_cycle_index,valid,99.87349778621126,0.0,0.0,257.0,263.0,257.0,527.0,True,True,False,False,False,False,False,has_warnings,7 warning rows;80pct threshold reached
ba_2c78382adc19,SNL NCA.zip,SNL NCA/SNL_18650_NCA_35C_0-100_0.5-2C_b_cycle_data.csv,SNL_18650_NCA_35C_0-100_0.5-2C_b_cycle_data.csv,SNL NCA,unknown,NCA,18650,35.0,0-100,0.5,2.0,Ah,785,776,9,0,1.0,786.0,3.116,5,first_5_valid_discharge_capacity_median_by_cycle_index,valid,99.6790757381258,0.0,0.0,167.0,263.0,257.0,604.0,True,True,False,False,False,False,False,has_warnings,9 warning rows;80pct threshold reached
ba_1658877fb3ba,SNL NMC.zip,SNL NMC/SNL_18650_NMC_15C_0-100_0.5-1C_a_cycle_data.csv,SNL_18650_NMC_15C_0-100_0.5-1C_a_cycle_data.csv,SNL NMC,unknown,NMC,18650,15.0,0-100,0.5,1.0,Ah,512,508,4,0,1.0,513.0,2.697,5,first_5_valid_discharge_capacity_median_by_cycle_index,valid,100.0,0.0,0.0,148.0,148.0,256.0,398.0,True,True,False,False,False,False,False,has_warnings,4 warning rows;80pct threshold reached
ba_60f09727c1c0,SNL NMC.zip,SNL NMC/SNL_18650_NMC_15C_0-100_0.5-1C_b_cycle_data.csv,SNL_18650_NMC_15C_0-100_0.5-1C_b_cycle_data.csv,SNL NMC,unknown,NMC,18650,15.0,0-100,0.5,1.0,Ah,512,508,4,0,1.0,513.0,2.561,5,first_5_valid_discharge_capacity_median_by_cycle_index,valid,100.70285044904335,0.0,0.0,216.0,216.0,256.0,447.0,True,True,False,False,False,False,False,has_warnings,4 warning rows;80pct threshold reached
ba_4aaaa91760d0,SNL NMC.zip,SNL NMC/SNL_18650_NMC_15C_0-100_0.5-2C_a_cycle_data.csv,SNL_18650_NMC_15C_0-100_0.5-2C_a_cycle_data.csv,SNL NMC,unknown,NMC,18650,15.0,0-100,0.5,2.0,Ah,388,384,4,0,1.0,389.0,2.727,5,first_5_valid_discharge_capacity_median_by_cycle_index,valid,99.88998899889991,0.0,0.0,145.0,145.0,256.0,,True,True,False,False,False,False,False,has_warnings,4 warning rows;80pct threshold reached
ba_4a897a76db3b,SNL NMC.zip,SNL NMC/SNL_18650_NMC_15C_0-100_0.5-2C_b_cycle_data.csv,SNL_18650_NMC_15C_0-100_0.5-2C_b_cycle_data.csv,SNL NMC,unknown,NMC,18650,15.0,0-100,0.5,2.0,Ah,388,384,4,0,1.0,389.0,2.714,5,first_5_valid_discharge_capacity_median_by_cycle_index,valid,100.0,0.0,0.0,139.0,139.0,256.0,365.0,True,True,False,False,False,False,False,has_warnings,4 warning rows;80pct threshold reached
ba_e12e2d0640c1,SNL NMC.zip,SNL NMC/SNL_18650_NMC_25C_0-100_0.5-0.5C_a_cycle_data.csv,SNL_18650_NMC_25C_0-100_0.5-0.5C_a_cycle_data.csv,SNL NMC,unknown,NMC,18650,25.0,0-100,0.5,0.5,Ah,552,545,7,0,1.0,553.0,2.896,5,first_5_valid_discharge_capacity_median_by_cycle_index,valid,100.37983425414365,46.61602209944752,0.0,61.0,76.0,207.0,,True,True,False,False,False,False,False,has_warnings,7 warning rows;80pct threshold reached
ba_3f566828b6f9,SNL NMC.zip,SNL NMC/SNL_18650_NMC_25C_0-100_0.5-0.5C_b_cycle_data.csv,SNL_18650_NMC_25C_0-100_0.5-0.5C_b_cycle_data.csv,SNL NMC,unknown,NMC,18650,25.0,0-100,0.5,0.5,Ah,678,670,8,0,1.0,679.0,2.983,5,first_5_valid_discharge_capacity_median_by_cycle_index,valid,100.23466309084814,0.0,0.0,207.0,520.0,207.0,,True,True,False,False,False,False,False,has_warnings,8 warning rows;80pct threshold reached
ba_673c1d6a98d2,SNL NMC.zip,SNL NMC/SNL_18650_NMC_25C_0-100_0.5-1C_a_cycle_data.csv,SNL_18650_NMC_25C_0-100_0.5-1C_a_cycle_data.csv,SNL NMC,unknown,NMC,18650,25.0,0-100,0.5,1.0,Ah,520,514,6,0,1.0,521.0,2.96,5,first_5_valid_discharge_capacity_median_by_cycle_index,valid,100.23648648648648,0.0,0.0,256.0,504.0,256.0,,True,True,False,False,False,False,False,has_warnings,6 warning rows;80pct threshold reached
ba_bb1a93a74015,SNL NMC.zip,SNL NMC/SNL_18650_NMC_25C_0-100_0.5-1C_b_cycle_data.csv,SNL_18650_NMC_25C_0-100_0.5-1C_b_cycle_data.csv,SNL NMC,unknown,NMC,18650,25.0,0-100,0.5,1.0,Ah,784,774,10,0,1.0,785.0,2.906,5,first_5_valid_discharge_capacity_median_by_cycle_index,valid,100.27529249827943,0.0,0.0,256.0,699.0,256.0,,True,True,False,False,False,False,False,has_warnings,10 warning rows;80pct threshold reached
ba_7ebb10071f24,SNL NMC.zip,SNL NMC/SNL_18650_NMC_25C_0-100_0.5-1C_c_cycle_data.csv,SNL_18650_NMC_25C_0-100_0.5-1C_c_cycle_data.csv,SNL NMC,unknown,NMC,18650,25.0,0-100,0.5,1.0,Ah,396,390,6,0,1.0,397.0,2.924,5,first_5_valid_discharge_capacity_median_by_cycle_index,valid,100.23939808481532,0.0,0.0,132.0,391.0,132.0,,True,True,False,False,False,False,False,has_warnings,6 warning rows;80pct threshold reached
ba_b38cdae220e0,SNL NMC.zip,SNL NMC/SNL_18650_NMC_25C_0-100_0.5-1C_d_cycle_data.csv,SNL_18650_NMC_25C_0-100_0.5-1C_d_cycle_data.csv,SNL NMC,unknown,NMC,18650,25.0,0-100,0.5,1.0,Ah,528,520,8,0,1.0,529.0,2.95,5,first_5_valid_discharge_capacity_median_by_cycle_index,valid,100.33898305084745,0.0,0.0,132.0,426.0,132.0,,True,True,False,False,False,False,False,has_warnings,8 warning rows;80pct threshold reached
ba_61f497ae5948,SNL NMC.zip,SNL NMC/SNL_18650_NMC_25C_0-100_0.5-2C_a_cycle_data.csv,SNL_18650_NMC_25C_0-100_0.5-2C_a_cycle_data.csv,SNL NMC,unknown,NMC,18650,25.0,0-100,0.5,2.0,Ah,660,650,10,0,1.0,661.0,2.924,5,first_5_valid_discharge_capacity_median_by_cycle_index,valid,100.17099863201094,0.0,0.0,132.0,569.0,132.0,,True,True,False,False,False,False,False,has_warnings,10 warning rows;80pct threshold reached
ba_a7b5a1adc030,SNL NMC.zip,SNL NMC/SNL_18650_NMC_25C_0-100_0.5-2C_b_cycle_data.csv,SNL_18650_NMC_25C_0-100_0.5-2C_b_cycle_data.csv,SNL NMC,unknown,NMC,18650,25.0,0-100,0.5,2.0,Ah,1320,1300,20,0,1.0,1321.0,2.793,5,first_5_valid_discharge_capacity_median_by_cycle_index,valid,100.0,0.0,0.0,132.0,1180.0,132.0,,True,True,False,False,False,False,False,has_warnings,20 warning rows;80pct threshold reached
ba_9129f608e30c,SNL NMC.zip,SNL NMC/SNL_18650_NMC_25C_0-100_0.5-3C_a_cycle_data.csv,SNL_18650_NMC_25C_0-100_0.5-3C_a_cycle_data.csv,SNL NMC,unknown,NMC,18650,25.0,0-100,0.5,3.0,Ah,729,721,8,0,1.0,730.0,2.934,5,first_5_valid_discharge_capacity_median_by_cycle_index,valid,100.13633265167007,0.0,0.0,213.0,598.0,213.0,,True,True,False,False,False,False,False,has_warnings,8 warning rows;80pct threshold reached
ba_bc5ab63f9215,SNL NMC.zip,SNL NMC/SNL_18650_NMC_25C_0-100_0.5-3C_b_cycle_data.csv,SNL_18650_NMC_25C_0-100_0.5-3C_b_cycle_data.csv,SNL NMC,unknown,NMC,18650,25.0,0-100,0.5,3.0,Ah,551,545,6,0,1.0,552.0,2.957,5,first_5_valid_discharge_capacity_median_by_cycle_index,valid,100.27054447074737,0.0,0.0,212.0,539.0,212.0,,True,True,False,False,False,False,False,has_warnings,6 warning rows;80pct threshold reached
ba_1b02c442ae9e,SNL NMC.zip,SNL NMC/SNL_18650_NMC_25C_0-100_0.5-3C_c_cycle_data.csv,SNL_18650_NMC_25C_0-100_0.5-3C_c_cycle_data.csv,SNL NMC,unknown,NMC,18650,25.0,0-100,0.5,3.0,Ah,697,687,10,0,1.0,698.0,2.954,5,first_5_valid_discharge_capacity_median_by_cycle_index,valid,100.1354096140826,0.0,0.0,58.0,,58.0,,True,True,False,False,False,False,False,has_warnings,10 warning rows;80pct threshold reached
ba_0eaace549c2d,SNL NMC.zip,SNL NMC/SNL_18650_NMC_25C_0-100_0.5-3C_d_cycle_data.csv,SNL_18650_NMC_25C_0-100_0.5-3C_d_cycle_data.csv,SNL NMC,unknown,NMC,18650,25.0,0-100,0.5,3.0,Ah,904,894,10,0,1.0,905.0,2.966,5,first_5_valid_discharge_capacity_median_by_cycle_index,valid,100.23600809170598,0.0,0.0,211.0,709.0,211.0,,True,True,False,False,False,False,False,has_warnings,10 warning rows;80pct threshold reached
ba_576bb8412eba,SNL NMC.zip,SNL NMC/SNL_18650_NMC_25C_20-80_0.5-0.5C_a_cycle_data.csv,SNL_18650_NMC_25C_20-80_0.5-0.5C_a_cycle_data.csv,SNL NMC,unknown,NMC,18650,25.0,20-80,0.5,0.5,Ah,4350,4327,23,0,1.0,4351.0,2.953,5,first_5_valid_discharge_capacity_median_by_cycle_index,valid,100.54182187605825,0.0,0.0,5.0,5.0,5.0,5.0,True,True,False,False,False,False,False,has_warnings,23 warning rows;80pct threshold reached
ba_6657c275db85,SNL NMC.zip,SNL NMC/SNL_18650_NMC_25C_20-80_0.5-0.5C_b_cycle_data.csv,SNL_18650_NMC_25C_20-80_0.5-0.5C_b_cycle_data.csv,SNL NMC,unknown,NMC,18650,25.0,20-80,0.5,0.5,Ah,3630,3602,28,0,1.0,3631.0,2.965,5,first_5_valid_discharge_capacity_median_by_cycle_index,valid,100.50590219224284,0.0,0.0,5.0,5.0,5.0,5.0,True,True,False,False,False,False,False,has_warnings,28 warning rows;80pct threshold reached
ba_1a4e14867650,SNL NMC.zip,SNL NMC/SNL_18650_NMC_25C_20-80_0.5-0.5C_c_cycle_data.csv,SNL_18650_NMC_25C_20-80_0.5-0.5C_c_cycle_data.csv,SNL NMC,unknown,NMC,18650,25.0,20-80,0.5,0.5,Ah,1430,1424,6,0,1.0,1431.0,2.953,5,first_5_valid_discharge_capacity_median_by_cycle_index,valid,100.47409414155098,0.0,0.0,5.0,5.0,5.0,5.0,True,True,False,False,False,False,False,has_warnings,6 warning rows;80pct threshold reached
ba_69341e37b5cc,SNL NMC.zip,SNL NMC/SNL_18650_NMC_25C_20-80_0.5-0.5C_d_cycle_data.csv,SNL_18650_NMC_25C_20-80_0.5-0.5C_d_cycle_data.csv,SNL NMC,unknown,NMC,18650,25.0,20-80,0.5,0.5,Ah,3359,3339,20,0,1.0,3360.0,2.967,5,first_5_valid_discharge_capacity_median_by_cycle_index,valid,100.6066734074823,0.0,0.0,5.0,5.0,5.0,5.0,True,True,False,False,False,False,False,has_warnings,20 warning rows;80pct threshold reached
ba_8190bb433831,SNL NMC.zip,SNL NMC/SNL_18650_NMC_25C_20-80_0.5-3C_a_cycle_data.csv,SNL_18650_NMC_25C_20-80_0.5-3C_a_cycle_data.csv,SNL NMC,unknown,NMC,18650,25.0,20-80,0.5,3.0,Ah,3652,3553,99,0,1.0,3610.0,2.965,5,first_5_valid_discharge_capacity_median_by_cycle_index,valid,100.57335581787524,0.0,0.0,5.0,5.0,5.0,5.0,True,True,False,False,True,True,False,has_warnings,99 warning rows;80pct threshold reached
ba_2bccafd4a2cf,SNL NMC.zip,SNL NMC/SNL_18650_NMC_25C_20-80_0.5-3C_b_cycle_data.csv,SNL_18650_NMC_25C_20-80_0.5-3C_b_cycle_data.csv,SNL NMC,unknown,NMC,18650,25.0,20-80,0.5,3.0,Ah,1128,1085,43,0,414.0,1542.0,1.688,5,first_5_valid_discharge_capacity_median_by_cycle_index,valid,244.0758293838863,0.0,0.0,516.0,1507.0,516.0,1521.0,True,True,False,False,False,False,False,has_warnings,43 warning rows;80pct threshold reached
ba_639af20bf250,SNL NMC.zip,SNL NMC/SNL_18650_NMC_25C_40-60_0.5-0.5C_a_cycle_data.csv,SNL_18650_NMC_25C_40-60_0.5-0.5C_a_cycle_data.csv,SNL NMC,unknown,NMC,18650,25.0,40-60,0.5,0.5,Ah,11171,11083,88,0,1.0,11150.0,2.971,5,first_5_valid_discharge_capacity_median_by_cycle_index,valid,100.57219791316055,0.0,0.0,4.0,4.0,4.0,4.0,True,True,False,False,True,False,False,has_warnings,88 warning rows;80pct threshold reached
ba_3b69089190d6,SNL NMC.zip,SNL NMC/SNL_18650_NMC_25C_40-60_0.5-0.5C_b_cycle_data.csv,SNL_18650_NMC_25C_40-60_0.5-0.5C_b_cycle_data.csv,SNL NMC,unknown,NMC,18650,25.0,40-60,0.5,0.5,Ah,9139,9067,72,0,1.0,9122.0,2.965,5,first_5_valid_discharge_capacity_median_by_cycle_index,valid,100.60708263069141,0.0,0.0,4.0,4.0,4.0,4.0,True,True,False,False,True,False,False,has_warnings,72 warning rows;80pct threshold reached
ba_17b8498d5ec5,SNL NMC.zip,SNL NMC/SNL_18650_NMC_25C_40-60_0.5-3C_a_cycle_data.csv,SNL_18650_NMC_25C_40-60_0.5-3C_a_cycle_data.csv,SNL NMC,unknown,NMC,18650,25.0,40-60,0.5,3.0,Ah,12917,12889,28,0,1.0,12918.0,2.938,5,first_5_valid_discharge_capacity_median_by_cycle_index,valid,100.47651463580667,20.38801906058543,0.0,4.0,4.0,4.0,4.0,True,True,False,False,False,False,False,has_warnings,28 warning rows;80pct threshold reached
ba_23dd699c60a3,SNL NMC.zip,SNL NMC/SNL_18650_NMC_25C_40-60_0.5-3C_b_cycle_data.csv,SNL_18650_NMC_25C_40-60_0.5-3C_b_cycle_data.csv,SNL NMC,unknown,NMC,18650,25.0,40-60,0.5,3.0,Ah,11148,11126,22,0,1.0,11149.0,2.947,5,first_5_valid_discharge_capacity_median_by_cycle_index,valid,100.61079063454359,0.0,0.0,4.0,4.0,4.0,4.0,True,True,False,False,False,False,False,has_warnings,22 warning rows;80pct threshold reached
ba_43750b466e2d,SNL NMC.zip,SNL NMC/SNL_18650_NMC_35C_0-100_0.5-1C_a_cycle_data.csv,SNL_18650_NMC_35C_0-100_0.5-1C_a_cycle_data.csv,SNL NMC,unknown,NMC,18650,35.0,0-100,0.5,1.0,Ah,785,775,10,0,1.0,786.0,2.953,5,first_5_valid_discharge_capacity_median_by_cycle_index,valid,100.3386386725364,0.0,0.0,257.0,527.0,257.0,,True,True,False,False,False,False,False,has_warnings,10 warning rows;80pct threshold reached
ba_f86a1079ab6e,SNL NMC.zip,SNL NMC/SNL_18650_NMC_35C_0-100_0.5-1C_b_cycle_data.csv,SNL_18650_NMC_35C_0-100_0.5-1C_b_cycle_data.csv,SNL NMC,unknown,NMC,18650,35.0,0-100,0.5,1.0,Ah,785,775,10,0,1.0,786.0,2.939,5,first_5_valid_discharge_capacity_median_by_cycle_index,valid,100.20415107179312,0.0,0.0,93.0,522.0,257.0,,True,True,False,False,False,False,False,has_warnings,10 warning rows;80pct threshold reached
ba_acda8322216e,SNL NMC.zip,SNL NMC/SNL_18650_NMC_35C_0-100_0.5-1C_c_cycle_data.csv,SNL_18650_NMC_35C_0-100_0.5-1C_c_cycle_data.csv,SNL NMC,unknown,NMC,18650,35.0,0-100,0.5,1.0,Ah,784,775,9,0,1.0,785.0,2.959,5,first_5_valid_discharge_capacity_median_by_cycle_index,valid,100.27036160865157,0.0,0.0,256.0,748.0,256.0,,True,True,False,False,False,False,False,has_warnings,9 warning rows;80pct threshold reached
ba_70ef2651211c,SNL NMC.zip,SNL NMC/SNL_18650_NMC_35C_0-100_0.5-1C_d_cycle_data.csv,SNL_18650_NMC_35C_0-100_0.5-1C_d_cycle_data.csv,SNL NMC,unknown,NMC,18650,35.0,0-100,0.5,1.0,Ah,785,775,10,0,1.0,786.0,2.888,5,first_5_valid_discharge_capacity_median_by_cycle_index,valid,100.3808864265928,0.0,0.0,69.0,654.0,257.0,,True,True,False,False,False,False,False,has_warnings,10 warning rows;80pct threshold reached
ba_848c8fb3abcb,SNL NMC.zip,SNL NMC/SNL_18650_NMC_35C_0-100_0.5-2C_a_cycle_data.csv,SNL_18650_NMC_35C_0-100_0.5-2C_a_cycle_data.csv,SNL NMC,unknown,NMC,18650,35.0,0-100,0.5,2.0,Ah,785,775,10,0,1.0,786.0,2.951,5,first_5_valid_discharge_capacity_median_by_cycle_index,valid,100.20332090816673,0.0,0.0,257.0,659.0,257.0,,True,True,False,False,False,False,False,has_warnings,10 warning rows;80pct threshold reached
ba_49f8aa39394f,SNL NMC.zip,SNL NMC/SNL_18650_NMC_35C_0-100_0.5-2C_b_cycle_data.csv,SNL_18650_NMC_35C_0-100_0.5-2C_b_cycle_data.csv,SNL NMC,unknown,NMC,18650,35.0,0-100,0.5,2.0,Ah,771,765,6,0,1.0,772.0,2.904,5,first_5_valid_discharge_capacity_median_by_cycle_index,valid,100.37878787878789,0.0,0.0,71.0,723.0,257.0,,True,True,False,False,False,False,False,has_warnings,6 warning rows;80pct threshold reached
ba_a1c995fcf0d4,UL-Purdue.zip,UL-Purdue/UL-PUR_CF10DPA_pouch_NCA_25C_0-100_1-1C_n_cycle_data.csv,UL-PUR_CF10DPA_pouch_NCA_25C_0-100_1-1C_n_cycle_data.csv,UL-Purdue,UL-PUR_CF10DPA,NCA,pouch,25.0,0-100,1.0,1.0,Ah,486,485,1,0,1.0,486.0,3.205,5,first_5_valid_discharge_capacity_median_by_cycle_index,valid,100.06240249609984,0.0,0.0,146.0,227.0,486.0,,True,True,False,False,False,False,False,has_warnings,1 warning rows;80pct threshold reached
ba_769a4c1241d7,UL-Purdue.zip,UL-Purdue/UL-PUR_N10-EX9_18650_NCA_23C_0-100_0.5-0.5C_i_cycle_data.csv,UL-PUR_N10-EX9_18650_NCA_23C_0-100_0.5-0.5C_i_cycle_data.csv,UL-Purdue,UL-PUR_N10-EX9,NCA,18650,23.0,0-100,0.5,0.5,Ah,205,204,1,0,1.0,205.0,3.305,5,first_5_valid_discharge_capacity_median_by_cycle_index,valid,100.0302571860817,0.0,0.0,51.0,,143.0,,True,True,False,False,False,False,False,has_warnings,1 warning rows;80pct threshold reached
ba_15f383520a8f,UL-Purdue.zip,UL-Purdue/UL-PUR_N10-NA7_18650_NCA_23C_0-100_0.5-0.5C_g_cycle_data.csv,UL-PUR_N10-NA7_18650_NCA_23C_0-100_0.5-0.5C_g_cycle_data.csv,UL-Purdue,UL-PUR_N10-NA7,NCA,18650,23.0,0-100,0.5,0.5,Ah,175,175,0,0,1.0,175.0,3.023,5,first_5_valid_discharge_capacity_median_by_cycle_index,valid,100.297717499173,17.763810783989413,17.763810783989413,24.0,,175.0,,True,True,False,False,False,False,False,analysis_candidate,80pct threshold reached
ba_f1ddaf2beced,UL-Purdue.zip,UL-Purdue/UL-PUR_N10-OV8_18650_NCA_23C_0-100_0.5-0.5C_h_cycle_data.csv,UL-PUR_N10-OV8_18650_NCA_23C_0-100_0.5-0.5C_h_cycle_data.csv,UL-Purdue,UL-PUR_N10-OV8,NCA,18650,23.0,0-100,0.5,0.5,Ah,202,201,1,0,1.0,202.0,3.3,5,first_5_valid_discharge_capacity_median_by_cycle_index,valid,100.06060606060608,0.0,0.0,98.0,,125.0,,True,True,False,False,False,False,False,has_warnings,1 warning rows;80pct threshold reached
ba_945646efcb2a,UL-Purdue.zip,UL-Purdue/UL-PUR_N15-EX4_18650_NCA_23C_0-100_0.5-0.5C_d_cycle_data.csv,UL-PUR_N15-EX4_18650_NCA_23C_0-100_0.5-0.5C_d_cycle_data.csv,UL-Purdue,UL-PUR_N15-EX4,NCA,18650,23.0,0-100,0.5,0.5,Ah,235,234,1,0,1.0,235.0,3.305,5,first_5_valid_discharge_capacity_median_by_cycle_index,valid,100.90771558245082,0.0,0.0,131.0,,197.0,,True,True,False,False,False,False,False,has_warnings,1 warning rows;80pct threshold reached
ba_8c36abb18229,UL-Purdue.zip,UL-Purdue/UL-PUR_N15-NA10_18650_NCA_23C_0-100_0.5-0.5C_j_cycle_data.csv,UL-PUR_N15-NA10_18650_NCA_23C_0-100_0.5-0.5C_j_cycle_data.csv,UL-Purdue,UL-PUR_N15-NA10,NCA,18650,23.0,0-100,0.5,0.5,Ah,270,270,0,0,1.0,270.0,3.183,5,first_5_valid_discharge_capacity_median_by_cycle_index,valid,101.44517750549798,24.850769714106193,24.850769714106193,65.0,,227.0,,True,True,False,False,False,False,False,analysis_candidate,80pct threshold reached
ba_679e17b15225,UL-Purdue.zip,UL-Purdue/UL-PUR_N15-OV3_18650_NCA_23C_0-100_0.5-0.5C_c_cycle_data.csv,UL-PUR_N15-OV3_18650_NCA_23C_0-100_0.5-0.5C_c_cycle_data.csv,UL-Purdue,UL-PUR_N15-OV3,NCA,18650,23.0,0-100,0.5,0.5,Ah,202,202,0,0,1.0,202.0,3.287,5,first_5_valid_discharge_capacity_median_by_cycle_index,valid,100.79099482811074,77.82172193489504,64.2835412229997,157.0,,175.0,,True,True,False,False,False,False,False,analysis_candidate,80pct threshold reached
ba_ced83606406f,UL-Purdue.zip,UL-Purdue/UL-PUR_N20-EX2_18650_NCA_23C_0-100_0.5-0.5C_b_cycle_data.csv,UL-PUR_N20-EX2_18650_NCA_23C_0-100_0.5-0.5C_b_cycle_data.csv,UL-Purdue,UL-PUR_N20-EX2,NCA,18650,23.0,0-100,0.5,0.5,Ah,320,319,1,0,1.0,320.0,3.349,5,first_5_valid_discharge_capacity_median_by_cycle_index,valid,100.38817557479844,0.0,0.0,291.0,291.0,320.0,,True,True,False,False,False,False,False,has_warnings,1 warning rows;80pct threshold reached
ba_67c53e358d90,UL-Purdue.zip,UL-Purdue/UL-PUR_N20-NA5_18650_NCA_23C_0-100_0.5-0.5C_e_cycle_data.csv,UL-PUR_N20-NA5_18650_NCA_23C_0-100_0.5-0.5C_e_cycle_data.csv,UL-Purdue,UL-PUR_N20-NA5,NCA,18650,23.0,0-100,0.5,0.5,Ah,223,223,0,0,1.0,223.0,3.342,5,first_5_valid_discharge_capacity_median_by_cycle_index,valid,100.71813285457809,37.22321962896469,37.22321962896469,85.0,168.0,177.0,,True,True,False,False,False,False,False,analysis_candidate,80pct threshold reached
ba_87e1f5c059a6,UL-Purdue.zip,UL-Purdue/UL-PUR_N20-NA6_18650_NCA_23C_0-100_0.5-0.5C_f_cycle_data.csv,UL-PUR_N20-NA6_18650_NCA_23C_0-100_0.5-0.5C_f_cycle_data.csv,UL-Purdue,UL-PUR_N20-NA6,NCA,18650,23.0,0-100,0.5,0.5,Ah,222,222,0,0,1.0,222.0,3.318,5,first_5_valid_discharge_capacity_median_by_cycle_index,valid,100.42194092827003,65.58167570825799,59.40325497287523,96.0,166.0,175.0,,True,True,False,False,False,False,False,analysis_candidate,80pct threshold reached
ba_21dff756be22,UL-Purdue.zip,UL-Purdue/UL-PUR_N20-OV1_18650_NCA_23C_0-100_0.5-0.5C_a_cycle_data.csv,UL-PUR_N20-OV1_18650_NCA_23C_0-100_0.5-0.5C_a_cycle_data.csv,UL-Purdue,UL-PUR_N20-OV1,NCA,18650,23.0,0-100,0.5,0.5,Ah,301,300,1,0,1.0,301.0,3.266,5,first_5_valid_discharge_capacity_median_by_cycle_index,valid,101.04102878138394,0.0,0.0,275.0,275.0,301.0,,True,True,False,False,False,False,False,has_warnings,1 warning rows;80pct threshold reached
ba_e25ed35def6d,UL-Purdue.zip,UL-Purdue/UL-PUR_R10-EX6_18650_NCA_23C_2.5-96.5_0.5-0.5C_f_cycle_data.csv,UL-PUR_R10-EX6_18650_NCA_23C_2.5-96.5_0.5-0.5C_f_cycle_data.csv,UL-Purdue,UL-PUR_R10-EX6,NCA,18650,23.0,2.5-96.5,0.5,0.5,Ah,325,324,1,0,1.0,325.0,2.711,5,first_5_valid_discharge_capacity_median_by_cycle_index,valid,87.97491700479527,0.0,0.0,81.0,,159.0,,True,True,False,False,False,False,False,has_warnings,1 warning rows;80pct threshold reached
ba_fb55d458024b,UL-Purdue.zip,UL-Purdue/UL-PUR_R10-NA11_18650_NCA_23C_2.5-96.5_0.5-0.5C_k_cycle_data.csv,UL-PUR_R10-NA11_18650_NCA_23C_2.5-96.5_0.5-0.5C_k_cycle_data.csv,UL-Purdue,UL-PUR_R10-NA11,NCA,18650,23.0,2.5-96.5,0.5,0.5,Ah,455,454,1,0,1.0,455.0,2.526,5,first_5_valid_discharge_capacity_median_by_cycle_index,valid,122.36737925574033,5.581947743467933,5.581947743467933,39.0,,278.0,,True,True,False,False,False,False,False,has_warnings,1 warning rows;80pct threshold reached
ba_78af96863183,UL-Purdue.zip,UL-Purdue/UL-PUR_R10-OV5_18650_NCA_23C_2.5-96.5_0.5-0.5C_e_cycle_data.csv,UL-PUR_R10-OV5_18650_NCA_23C_2.5-96.5_0.5-0.5C_e_cycle_data.csv,UL-Purdue,UL-PUR_R10-OV5,NCA,18650,23.0,2.5-96.5,0.5,0.5,Ah,268,267,1,0,1.0,268.0,2.71,5,first_5_valid_discharge_capacity_median_by_cycle_index,valid,100.18450184501843,0.0,0.0,76.0,,129.0,,True,True,False,False,False,False,False,has_warnings,1 warning rows;80pct threshold reached
ba_945243d58d1a,UL-Purdue.zip,UL-Purdue/UL-PUR_R15-EX4_18650_NCA_23C_2.5-96.5_0.5-0.5C_d_cycle_data.csv,UL-PUR_R15-EX4_18650_NCA_23C_2.5-96.5_0.5-0.5C_d_cycle_data.csv,UL-Purdue,UL-PUR_R15-EX4,NCA,18650,23.0,2.5-96.5,0.5,0.5,Ah,648,648,0,0,1.0,648.0,2.705,5,first_5_valid_discharge_capacity_median_by_cycle_index,valid,87.6894639556377,42.66173752310536,42.66173752310536,103.0,588.0,103.0,,True,True,False,False,False,False,False,analysis_candidate,80pct threshold reached
ba_d0930cc91336,UL-Purdue.zip,UL-Purdue/UL-PUR_R15-NA10_18650_NCA_23C_2.5-96.5_0.5-0.5C_j_cycle_data.csv,UL-PUR_R15-NA10_18650_NCA_23C_2.5-96.5_0.5-0.5C_j_cycle_data.csv,UL-Purdue,UL-PUR_R15-NA10,NCA,18650,23.0,2.5-96.5,0.5,0.5,Ah,617,617,0,0,1.0,617.0,2.598,5,first_5_valid_discharge_capacity_median_by_cycle_index,valid,100.76982294072363,1.347190146266359,1.347190146266359,29.0,397.0,270.0,397.0,True,True,False,False,False,False,False,analysis_candidate,80pct threshold reached
ba_68689ee898ae,UL-Purdue.zip,UL-Purdue/UL-PUR_R15-OV3_18650_NCA_23C_2.5-96.5_0.5-0.5C_c_cycle_data.csv,UL-PUR_R15-OV3_18650_NCA_23C_2.5-96.5_0.5-0.5C_c_cycle_data.csv,UL-Purdue,UL-PUR_R15-OV3,NCA,18650,23.0,2.5-96.5,0.5,0.5,Ah,652,652,0,0,1.0,652.0,2.695,5,first_5_valid_discharge_capacity_median_by_cycle_index,valid,100.18552875695734,9.98144712430427,9.98144712430427,69.0,,184.0,,True,True,False,False,False,False,False,analysis_candidate,80pct threshold reached
ba_b5d13e7eea74,UL-Purdue.zip,UL-Purdue/UL-PUR_R20-EX2_18650_NCA_23C_2.5-96.5_0.5-0.5C_b_cycle_data.csv,UL-PUR_R20-EX2_18650_NCA_23C_2.5-96.5_0.5-0.5C_b_cycle_data.csv,UL-Purdue,UL-PUR_R20-EX2,NCA,18650,23.0,2.5-96.5,0.5,0.5,Ah,786,784,2,0,1.0,786.0,2.743,5,first_5_valid_discharge_capacity_median_by_cycle_index,valid,120.52497265767408,0.0,0.0,156.0,476.0,201.0,,True,True,False,False,False,False,False,has_warnings,2 warning rows;80pct threshold reached
ba_91c1f1d72b5c,UL-Purdue.zip,UL-Purdue/UL-PUR_R20-NA7_18650_NCA_23C_2.5-96.5_0.5-0.5C_g_cycle_data.csv,UL-PUR_R20-NA7_18650_NCA_23C_2.5-96.5_0.5-0.5C_g_cycle_data.csv,UL-Purdue,UL-PUR_R20-NA7,NCA,18650,23.0,2.5-96.5,0.5,0.5,Ah,801,801,0,0,1.0,801.0,2.702,5,first_5_valid_discharge_capacity_median_by_cycle_index,valid,100.11102886750555,56.58771280532938,50.92524056254626,82.0,585.0,105.0,594.0,True,True,False,False,False,False,False,analysis_candidate,80pct threshold reached
ba_b7e3d15f3172,UL-Purdue.zip,UL-Purdue/UL-PUR_R20-NA8_18650_NCA_23C_2.5-96.5_0.5-0.5C_h_cycle_data.csv,UL-PUR_R20-NA8_18650_NCA_23C_2.5-96.5_0.5-0.5C_h_cycle_data.csv,UL-Purdue,UL-PUR_R20-NA8,NCA,18650,23.0,2.5-96.5,0.5,0.5,Ah,641,639,2,0,1.0,641.0,2.577,5,first_5_valid_discharge_capacity_median_by_cycle_index,valid,121.22623205277453,0.0,0.0,52.0,631.0,244.0,,True,True,False,False,False,False,False,has_warnings,2 warning rows;80pct threshold reached
ba_86076c45c6c9,UL-Purdue.zip,UL-Purdue/UL-PUR_R20-NA9_18650_NCA_23C_2.5-96.5_0.5-0.5C_i_cycle_data.csv,UL-PUR_R20-NA9_18650_NCA_23C_2.5-96.5_0.5-0.5C_i_cycle_data.csv,UL-Purdue,UL-PUR_R20-NA9,NCA,18650,23.0,2.5-96.5,0.5,0.5,Ah,649,647,2,0,1.0,649.0,2.525,5,first_5_valid_discharge_capacity_median_by_cycle_index,valid,122.29702970297029,0.0,0.0,4.0,,221.0,,True,True,False,False,False,False,False,has_warnings,2 warning rows;80pct threshold reached
ba_d44ef8a84e35,UL-Purdue.zip,UL-Purdue/UL-PUR_R20-OV1_18650_NCA_23C_2.5-96.5_0.5-0.5C_a_cycle_data.csv,UL-PUR_R20-OV1_18650_NCA_23C_2.5-96.5_0.5-0.5C_a_cycle_data.csv,UL-Purdue,UL-PUR_R20-OV1,NCA,18650,23.0,2.5-96.5,0.5,0.5,Ah,788,787,1,0,1.0,788.0,2.742,5,first_5_valid_discharge_capacity_median_by_cycle_index,valid,121.29832239241429,17.97957695113056,17.97957695113056,121.0,454.0,222.0,,True,True,False,False,False,False,False,has_warnings,1 warning rows;80pct threshold reached
