Repository: jhin0410-lgtm/materials-data-analyzer

# materials_data_analyzer

## What This Project Is

`materials_data_analyzer` is a **Tabular Engineering Data Analysis & Virtual Experiment Screening Platform**.

It is a CLI-based analysis platform for CSV-style engineering datasets, including materials experiments, process-condition tables, quality data, reliability records, SPC datasets, and smart-factory-like logs.

The project focuses on this workflow:

```text
CSV engineering data
-> data validation
-> EDA / correlation / groupby analysis
-> target-feature relationship analysis
-> process / reliability / SPC / smart-factory analysis
-> data-driven virtual experiment screening
-> Markdown report generation
```

The simulation workflow is a data-driven screening aid. It uses observed target-feature relationships to compare candidate/scenario conditions. It is not physics simulation and does not replace engineering interpretation or validation experiments.

### Virtual Experiment Screening Quickstart

Use `data/sample/experiment_process.csv` as the training dataset and
`data/sample/candidate_conditions.csv` as the candidate condition table.
The sample candidate table includes `candidate_id`, the required feature
columns, and an extra `note` column that is preserved in the outputs.

The main v0.9 screening outputs are:

- `candidate_predictions.csv`: candidate-level predictions, validation status, and warning counts.
- `candidate_domain_warnings.csv`: feature min/max range warnings based on the training data.
- `candidate_ranking.csv`: goal-based candidate ranking for screening review.
- `simulation_report.md`: Markdown summary of validation, predictions, warnings, ranking, limitations, and suggested next checks.

Run virtual experiment screening without a scenario CSV:

```powershell
python src/process_data.py --mode simulation --input data/sample/experiment_process.csv --target yield_percent --features process_temp_c process_time_min pressure_mpa thickness_um --design-method random --design-samples 100 --run-name demo_virtual_experiment
```

Run tests:

```powershell
python -m pytest
```

## Real-Data Case Studies

The repository currently includes four representative real-data case studies:

- Kaggle NASA Li-ion Battery
- Battery Archive
- Materials Project
- Smart Factory / UCI SECOM

It also includes a v1.5 reliability/risk planning track with a completed
Backblaze access gate, full-year normalization audit, and readiness
reassessment for future asset-level datasets.

These case studies demonstrate source-specific preparation and validation
workflows. They are not the core product identity; the core project remains a
Tabular Engineering Data Analysis & Virtual Experiment Screening Platform.

### Materials Project

The Materials Project work includes a compact 50-row descriptive screening
pilot and a v1.3 exact-provenance validation case study over an 838-row
Fe/Si-containing multinary calculated-property table. It demonstrates:

- Reconstructed query, provenance, schema, and data-quality contracts
- Conservative normalization and compact quality summaries
- Deterministic calculated-property screening
- Descriptive energy-above-hull ranking without ML prediction
- 60 composition-only physical descriptors
- Group-aware baseline validation by reduced formula and chemical system
- Applicability-domain, error-structure, and claim-boundary diagnostics
- Conservative release closeout with weak/limited predictive results preserved

This case study does not claim novel materials discovery, direct DFT execution,
synthesis feasibility, experimental validation, or generalizable model
performance. The v1.3 conclusion is that composition-only prediction remained
weak, group-aware generalization was limited, and observed-property descriptive
screening remains reproducible. Reproduction commands and interpretation notes
live in:

- [`data/case_studies/materials_project/README.md`](data/case_studies/materials_project/README.md)
- [`data/case_studies/materials_project/source.md`](data/case_studies/materials_project/source.md)
- [`data/case_studies/materials_project/screening_methodology.md`](data/case_studies/materials_project/screening_methodology.md)
- [`data/case_studies/materials_project/case_study.md`](data/case_studies/materials_project/case_study.md)

## Data and Artifact Policy

- `data/sample/` contains synthetic demonstration data.
- `data/raw/` is local raw-data staging and should generally not be committed.
- `data/processed/` contains generated or curated case-study summary artifacts.
- `outputs/` contains regenerable analyzer run outputs and should generally not be committed.
- For the detailed outputs policy, see [`docs/OUTPUTS_POLICY.md`](docs/OUTPUTS_POLICY.md).
- Public real-data case studies should document source, processing steps, quality limitations, and analysis commands.

File: data/reference/in625_external_physical_evidence/ghosh_2018_figure1_records.v1.json
{
  "schema_version": "1.0",
  "record_set_id": "ghosh-2018-in625-figure1-physical-records-v1",
  "candidate_id": "ghosh-et-al-2018-seven-bare-tracks",
  "source_title": "Single-Track Melt-Pool Measurements and Microstructures in Inconel 625",
  "source_authority": "NIST-authored JOM publication",
  "source_reference": "https://tsapps.nist.gov/publication/get_pdf.cfm?pub_id=924705",
  "doi": "10.1007/s11837-018-2771-x",
  "source_locator": "Figure 1, printed page 1012",
  "extraction_mode": "manual_author_figure_transcription",
  "measurement_uncertainty_note": "Paper states standard-deviation measurement uncertainties for width and depth are approximately 1 um.",
  "scientific_boundary": "Publication-derived physical measurements. These are seven distinct tracks on a commercial LPBF machine, not AMB2018-02 AMMT traces and not eligible to close issue #76.",
  "records": [
    {
      "record_id": "ghosh2018-case1-width",
      "candidate_id": "ghosh-et-al-2018-seven-bare-tracks",
      "experiment_family_id": "nist-pre-ambench-seven-bare-tracks",
      "replication_unit_id": "ghosh2018-case1-track",
      "source_locator": "Figure 1 case 1",
      "machine_id": "commercial_lpbf_ndyag",
      "material": "IN625",
      "material_state": "bare_plate",
      "power_semantics": "machine_setting",
      "calibration_binding": "not_amb2018_ammt",
      "laser_power_w": 49.0,
      "scan_speed_mm_s": 200.0,
      "response_name": "melt_pool_width",
      "response_value": 111.0,
      "response_unit": "um",
      "independent_physical_replicate": true,
      "source_figure": 1,
      "source_case": 1
    },
    {
      "record_id": "ghosh2018-case1-depth",
      "candidate_id": "ghosh-et-al-2018-seven-bare-tracks",
      "experiment_family_id": "nist-pre-ambench-seven-bare-tracks",
      "replication_unit_id": "ghosh2018-case1-track",
      "source_locator": "Figure 1 case 1",
      "machine_id": "commercial_lpbf_ndyag",
      "material": "IN625",
      "material_state": "bare_plate",
      "power_semantics": "machine_setting",
      "calibration_binding": "not_amb2018_ammt",
      "laser_power_w": 49.0,
      "scan_speed_mm_s": 200.0,
      "response_name": "melt_pool_depth",
      "response_value": 24.0,
      "response_unit": "um",
      "independent_physical_replicate": true,
      "source_figure": 1,
      "source_case": 1
    },
    {
      "record_id": "ghosh2018-case2-width",
      "candidate_id": "ghosh-et-al-2018-seven-bare-tracks",
      "experiment_family_id": "nist-pre-ambench-seven-bare-tracks",
      "replication_unit_id": "ghosh2018-case2-track",
      "source_locator": "Figure 1 case 2",
      "machine_id": "commercial_lpbf_ndyag",
      "material": "IN625",
      "material_state": "bare_plate",
      "power_semantics": "machine_setting",
      "calibration_binding": "not_amb2018_ammt",
      "laser_power_w": 122.0,
      "scan_speed_mm_s": 200.0,
      "response_name": "melt_pool_width",
      "response_value": 186.0,
      "response_unit": "um",
      "independent_physical_replicate": true,
      "source_figure": 1,
      "source_case": 2
    },
    {
      "record_id": "ghosh2018-case2-depth",
      "candidate_id": "ghosh-et-al-2018-seven-bare-tracks",
      "experiment_family_id": "nist-pre-ambench-seven-bare-tracks",
      "replication_unit_id": "ghosh2018-case2-track",
      "source_locator": "Figure 1 case 2",
      "machine_id": "commercial_lpbf_ndyag",
      "material": "IN625",
      "material_state": "bare_plate",
      "power_semantics": "machine_setting",
      "calibration_binding": "not_amb2018_ammt",
      "laser_power_w": 122.0,
      "scan_speed_mm_s": 200.0,
      "response_name": "melt_pool_depth",
      "response_value": 48.0,
      "response_unit": "um",
      "independent_physical_replicate": true,
      "source_figure": 1,
      "source_case": 2
    },
    {
      "record_id": "ghosh2018-case3-width",
      "candidate_id": "ghosh-et-al-2018-seven-bare-tracks",
      "experiment_family_id": "nist-pre-ambench-seven-bare-tracks",
      "replication_unit_id": "ghosh2018-case3-track",
      "source_locator": "Figure 1 case 3",
      "machine_id": "commercial_lpbf_ndyag",
      "material": "IN625",
      "material_state": "bare_plate",
      "power_semantics": "machine_setting",
      "calibration_binding": "not_amb2018_ammt",
      "laser_power_w": 122.0,
      "scan_speed_mm_s": 500.0,
      "response_name": "melt_pool_width",
      "response_value": 134.0,
      "response_unit": "um",
      "independent_physical_replicate": true,
      "source_figure": 1,
      "source_case": 3
    },
    {
      "record_id": "ghosh2018-case3-depth",
      "candidate_id": "ghosh-et-al-2018-seven-bare-tracks",
      "experiment_family_id": "nist-pre-ambench-seven-bare-tracks",
      "replication_unit_id": "ghosh2018-case3-track",
      "source_locator": "Figure 1 case 3",
      "machine_id": "commercial_lpbf_ndyag",
      "material": "IN625",
      "material_state": "bare_plate",
      "power_semantics": "machine_setting",
      "calibration_binding": "not_amb2018_ammt",
      "laser_power_w": 122.0,
      "scan_speed_mm_s": 500.0,
      "response_name": "melt_pool_depth",
      "response_value": 33.0,
      "response_unit": "um",
      "independent_physical_replicate": true,
      "source_figure": 1,
      "source_case": 3
    },
    {
      "record_id": "ghosh2018-case4-width",
      "candidate_id": "ghosh-et-al-2018-seven-bare-tracks",
      "experiment_family_id": "nist-pre-ambench-seven-bare-tracks",
      "replication_unit_id": "ghosh2018-case4-track",
      "source_locator": "Figure 1 case 4",
      "machine_id": "commercial_lpbf_ndyag",
      "material": "IN625",
      "material_state": "bare_plate",
      "power_semantics": "machine_setting",
      "calibration_binding": "not_amb2018_ammt",
      "laser_power_w": 122.0,
      "scan_speed_mm_s": 800.0,
      "response_name": "melt_pool_width",
      "response_value": 117.0,
      "response_unit": "um",
      "independent_physical_replicate": true,
      "source_figure": 1,
      "source_case": 4
    },
    {
      "record_id": "ghosh2018-case4-depth",
      "candidate_id": "ghosh-et-al-2018-seven-bare-tracks",
      "experiment_family_id": "nist-pre-ambench-seven-bare-tracks",
      "replication_unit_id": "ghosh2018-case4-track",
      "source_locator": "Figure 1 case 4",
      "machine_id": "commercial_lpbf_ndyag",
      "material": "IN625",
      "material_state": "bare_plate",
      "power_semantics": "machine_setting",
      "calibration_binding": "not_amb2018_ammt",
      "laser_power_w": 122.0,
      "scan_speed_mm_s": 800.0,
      "response_name": "melt_pool_depth",
      "response_value": 25.0,
      "response_unit": "um",
      "independent_physical_replicate": true,
      "source_figure": 1,
      "source_case": 4
    },
    {
      "record_id": "ghosh2018-case5-width",
      "candidate_id": "ghosh-et-al-2018-seven-bare-tracks",
      "experiment_family_id": "nist-pre-ambench-seven-bare-tracks",
      "replication_unit_id": "ghosh2018-case5-track",
      "source_locator": "Figure 1 case 5",
      "machine_id": "commercial_lpbf_ndyag",
      "material": "IN625",
      "material_state": "bare_plate",
      "power_semantics": "machine_setting",
      "calibration_binding": "not_amb2018_ammt",
      "laser_power_w": 195.0,
      "scan_speed_mm_s": 200.0,
      "response_name": "melt_pool_width",
      "response_value": 259.0,
      "response_unit": "um",
      "independent_physical_replicate": true,
      "source_figure": 1,
      "source_case": 5
    },
    {
      "record_id": "ghosh2018-case5-depth",
      "candidate_id": "ghosh-et-al-2018-seven-bare-tracks",
      "experiment_family_id": "nist-pre-ambench-seven-bare-tracks",
      "replication_unit_id": "ghosh2018-case5-track",
      "source_locator": "Figure 1 case 5",
      "machine_id": "commercial_lpbf_ndyag",
      "material": "IN625",
      "material_state": "bare_plate",
      "power_semantics": "machine_setting",
      "calibration_binding": "not_amb2018_ammt",
      "laser_power_w": 195.0,
      "scan_speed_mm_s": 200.0,
      "response_name": "melt_pool_depth",
      "response_value": 109.0,
      "response_unit": "um",
      "independent_physical_replicate": true,
      "source_figure": 1,
      "source_case": 5
    },
    {
      "record_id": "ghosh2018-case6-width",
      "candidate_id": "ghosh-et-al-2018-seven-bare-tracks",
      "experiment_family_id": "nist-pre-ambench-seven-bare-tracks",
      "replication_unit_id": "ghosh2018-case6-track",
      "source_locator": "Figure 1 case 6",
      "machine_id": "commercial_lpbf_ndyag",
      "material": "IN625",
      "material_state": "bare_plate",
      "power_semantics": "machine_setting",
      "calibration_binding": "not_amb2018_ammt",
      "laser_power_w": 195.0,
      "scan_speed_mm_s": 500.0,
      "response_name": "melt_pool_width",
      "response_value": 162.0,
      "response_unit": "um",
      "independent_physical_replicate": true,
      "source_figure": 1,
      "source_case": 6
    },
    {
      "record_id": "ghosh2018-case6-depth",
      "candidate_id": "ghosh-et-al-2018-seven-bare-tracks",
      "experiment_family_id": "nist-pre-ambench-seven-bare-tracks",
      "replication_unit_id": "ghosh2018-case6-track",
      "source_locator": "Figure 1 case 6",
      "machine_id": "commercial_lpbf_ndyag",
      "material": "IN625",
      "material_state": "bare_plate",
      "power_semantics": "machine_setting",
      "calibration_binding": "not_amb2018_ammt",
      "laser_power_w": 195.0,
      "scan_speed_mm_s": 500.0,
      "response_name": "melt_pool_depth",
      "response_value": 49.0,
      "response_unit": "um",
      "independent_physical_replicate": true,
      "source_figure": 1,
      "source_case": 6
    },
    {
      "record_id": "ghosh2018-case7-width",
      "candidate_id": "ghosh-et-al-2018-seven-bare-tracks",
      "experiment_family_id": "nist-pre-ambench-seven-bare-tracks",
      "replication_unit_id": "ghosh2018-case7-track",
      "source_locator": "Figure 1 case 7",
      "machine_id": "commercial_lpbf_ndyag",
      "material": "IN625",
      "material_state": "bare_plate",
      "power_semantics": "machine_setting",
      "calibration_binding": "not_amb2018_ammt",
      "laser_power_w": 195.0,
      "scan_speed_mm_s": 800.0,
      "response_name": "melt_pool_width",
      "response_value": 133.0,
      "response_unit": "um",
      "independent_physical_replicate": true,
      "source_figure": 1,
      "source_case": 7
    },
    {
      "record_id": "ghosh2018-case7-depth",
      "candidate_id": "ghosh-et-al-2018-seven-bare-tracks",
      "experiment_family_id": "nist-pre-ambench-seven-bare-tracks",
      "replication_unit_id": "ghosh2018-case7-track",
      "source_locator": "Figure 1 case 7",
      "machine_id": "commercial_lpbf_ndyag",
      "material": "IN625",
      "material_state": "bare_plate",
      "power_semantics": "machine_setting",
      "calibration_binding": "not_amb2018_ammt",
      "laser_power_w": 195.0,
      "scan_speed_mm_s": 800.0,
      "response_name": "melt_pool_depth",
      "response_value": 38.0,
      "response_unit": "um",
      "independent_physical_replicate": true,
      "source_figure": 1,
      "source_case": 7
    }
  ]
}
